Repository: huantd/matsdata

# matdata
Materials data made available

This is where some materials datasets are shared. For each of them, information

This folder contain 3 data files, listed below, for 3 figures in Tran et al., 
"Superconductor Discovery in the Emerging Paradigm of Materials Informatics". 
These files are also reported in the Supporting Information of the Article.
Questions/requests should be directed to Huan Tran at huan.tran@mse.gatech.edu
of huantd@gmail.com.

1. supercond_history_fig1.csv
2. supercond_data_fig3.csv
3. supercond_data_fig15.csv

File: papers/supercond_2024_01/supercond_data_fig15a.csv
composition,ref,lambda_list,lambda_mean,lambda_std,omlog_list,omlog_mean,omlog_std,tc1com_mean,tc1exp_mean,tc1exp_std,tc2_elsb_mean,tc2_elsb_std,tc2exp_mean,tc2exp_std
NbN,"[10.1002/SIA.740150606,10.1063/5.0104968,10.1103/RevModPhys.35.1,10.1103/PhysRevB.108.064505]",[0.98],0.98,0.0,[269],269.0,0.0,18.15308792229598,16.0,1.0614455552060444,47.0,4.96655480858378,39.0,0.0
MgPd2Sb,[10.1103/PhysRevB.103.214501],0.611,0.611,0.0,89.2659,89.2659,0.0,2.155504919703456,2.2,0.0,241.5,5.5,224.0,0.0
Zn,"[10.1002/SIA.740150606,10.1103/RevModPhys.35.1,10.1103/PhysRevMaterials.7.054805]",0.39641096480973,0.39641096480973,0.0,114.300917385798,114.300917385798,0.0,0.4556747643961972,0.855,0.0,290.5,9.5,253.0,0.0
LaCuSb2,[10.1103/PhysRevB.107.245117],0.465,0.465,0.0,103.5,103.5,0.0,0.9277614284206965,1.0,0.0,,,,
ScAu2Al,"[10.1088/1361-648X/ac5651,10.1103/PhysRevB.108.224501]",0.974,0.974,0.0,63.542,63.542,0.0,4.246575652339376,5.12,0.0,,,,
Nb2N,"[10.3891/acta.chem.scand.30a-0219,10.1016/0022-3697(67)90129-1,10.1103/PhysRevB.108.064505]",0.57,0.57,0.0,306,306.0,0.0,5.958174917862176,10.35,1.75,,,,
Nb2N,"[10.1143/JJAP.4.353,10.1103/PhysRevMaterials.7.074803,10.1063/5.0142370,10.1103/PhysRevB.108.064505]",0.47,0.47,0.0,398,398.0,0.0,3.739696993512485,2.87,1.87,,,,
Nb3N4,"[10.1063/1.1663418,10.1103/PhysRevB.108.064505]",0.58,0.58,0.0,262,262.0,0.0,5.394907378448239,12.0,4.0,,,,
Nb4N5,"[10.1063/1.1663418,10.1039/A805315D,10.1103/PhysRevB.108.064505]",0.92,0.92,0.0,249,249.0,0.0,15.149327285010408,11.333333333333334,3.39934634239519,,,,
YH6,[10.1002/adma.202006832],[1.71],1.71,0.0,[1333],1333.0,0.0,170.52888118223018,224.0,0.0,,,,
H3S,"[0.1038/nature14964,10.1103/PhysRevLett.114.157004]","[1.84,2.64]",2.24,0.4,"[1077.176,1048.64]",1062.908,14.267999999999915,164.44649028024216,184.01639344262293,0.0,,,,
MgPd2Sb,"[10.1103/PhysRevB.103.214501,10.1088/1402-4896/ac9f86]","[0.6,0.611]",0.6054999999999999,0.005500000000000005,"[89.2659,200.703659688486]",144.984779844243,55.718879844243,3.4083109521563353,2.2,0.0,,,,
LaYH20,[10.1016/j.mattod.2021.03.025],[3.87],3.87,0.0,[868],868.0,0.0,172.27757934152305,253.0,0.0,,,,

File: papers/supercond_2024_01/supercond_data_fig15b.csv
formula,pressure,Tc_list,Tc_mean,Tc_std,method,ref
H3S,130.0,[166.0],166.0,0.0,comput,['[10.1038/srep06968]']
H3S,200.0,[191.0],191.0,0.0,comput,['[10.1038/srep06968]']
H3S,300.0,['179.0'],179.0,0.0,comput,['[10.1038/srep06968]']
H3S,250.0,['184.0'],184.0,0.0,comput,['[10.1038/srep06968]']
H3S,225.9530791788856,['170.08196721311475'],170.08196721311475,0.0,expt,['10.1038/nature14964']
H3S,194.8680351906158,['190.1639344262295'],190.1639344262295,0.0,expt,['10.1038/nature14964']
H3S,154.98533724340174,['202.86885245901638'],202.8688524590164,0.0,expt,['10.1038/nature14964']
H3S,199.8533724340176,['184.01639344262293'],184.01639344262293,0.0,expt,['10.1038/nature14964']
H3S,205.71847507331373,['171.31147540983605'],171.31147540983605,0.0,expt,['10.1038/nature14964']
H3S,174.9266862170088,['189.75409836065572'],189.7540983606557,0.0,expt,['10.1038/nature14964']
H3S,175.80645161290323,['179.09836065573768'],179.09836065573768,0.0,expt,['10.1038/nature14964']
H3S,176.68621700879766,['185.24590163934425'],185.24590163934425,0.0,expt,['10.1038/nature14964']
H3S,145.01466275659823,['195.08196721311472'],195.08196721311472,0.0,expt,['10.1038/nature14964']
H3S,150.87976539589442,['190.1639344262295'],190.1639344262295,0.0,expt,['10.1038/nature14964']
H3S,182.84457478005865,"['175.8196721311475', '184.83606557377047']",180.327868852459,4.508196721311478,expt,"['10.1038/nature14964', '10.1038/nature14964']"
H3S,219.7947214076246,['171.31147540983605'],171.31147540983605,0.0,expt,['10.1038/nature14964']
H3S,189.88269794721407,['176.2295081967213'],176.2295081967213,0.0,expt,['10.1038/nature14964']
LaH10,300.0,"['215', '196']",205.5,9.5,comput,"['10.1073/pnas.1704505114', '10.1073/pnas.1704505114']"
LaH10,210.0,"['238', '219']",228.5,9.5,comput,"['10.1073/pnas.1704505114', '10.1073/pnas.1704505114']"
LaH10,350.0,"[248.7, 231.0, 175.5, 184.0, 122.0, 136.0]",182.86666666666667,45.839635930297504,comput,"['[10.1103/PhysRevB.104.174506]', '[10.1103/PhysRevB.104.174506]', '[10.1103/PhysRevB.104.174506]', '[10.1103/PhysRevB.104.174506]', '[10.1103/PhysRevB.104.174506]', '[10.1103/PhysRevB.104.174506]']"
LaH10,250.0,"['232', '212', 223.9]",222.63333333333333,8.213944782434861,comput,"['10.1073/pnas.1704505114', '10.1073/pnas.1704505114', '[10.1103/PhysRevB.102.144524]']"
LaH10,136.57142857142856,['242.99003322259136'],242.99003322259136,0.0,expt,['10.1038/s41586-019-1201-8']
LaH10,140.85714285714286,['244.98338870431894'],244.9833887043189,0.0,expt,['10.1038/s41586-019-1201-8']
LaH10,144.57142857142858,"['243.98671096345515', '247.7076411960133', '249.96677740863788', '250.9966777408638']",248.16445182724252,2.6894272533804857,expt,"['10.1038/s41586-019-1201-8', '10.1038/s41586-019-1201-8', '10.1038/s41586-019-1201-8', '10.1038/s41586-019-1201-8']"
LaH10,144.28571428571428,['246.74418604651163'],246.74418604651163,0.0,expt,['10.1038/s41586-019-1201-8']
LaH10,148.57142857142856,['246.578073089701'],246.578073089701,0.0,expt,['10.1038/s41586-019-1201-8']
LaH10,148.85714285714286,['247.77408637873754'],247.77408637873756,0.0,expt,['10.1038/s41586-019-1201-8']
LaH10,150.57142857142858,['248.57142857142858'],248.57142857142856,0.0,expt,['10.1038/s41586-019-1201-8']
LaH10,150.85714285714286,['249.0033222591362'],249.0033222591362,0.0,expt,['10.1038/s41586-019-1201-8']
LaH10,155.71428571428572,['250.531561461794'],250.531561461794,0.0,expt,['10.1038/s41586-019-1201-8']
LaH10,165.42857142857144,['251.49501661129568'],251.49501661129568,0.0,expt,['10.1038/s41586-019-1201-8']
LaH10,167.71428571428572,['248.6046511627907'],248.6046511627907,0.0,expt,['10.1038/s41586-019-1201-8']
LaH10,171.42857142857144,['251.32890365448506'],251.32890365448503,0.0,expt,['10.1038/s41586-019-1201-8']
LaH10,171.71428571428572,['250.03322259136212'],250.0332225913621,0.0,expt,['10.1038/s41586-019-1201-8']
LaH10,182.8571428571429,['247.17607973421926'],247.1760797342193,0.0,expt,['10.1038/s41586-019-1201-8']
LaH10,202.8571428571429,['248.67109634551494'],248.6710963455149,0.0,expt,['10.1038/s41586-019-1201-8']
LaH10,203.1428571428572,['248.00664451827242'],248.0066445182724,0.0,expt,['10.1038/s41586-019-1201-8']
LaH10,211.42857142857144,['245.61461794019934'],245.6146179401993,0.0,expt,['10.1038/s41586-019-1201-8']
LaH10,213.7142857142857,['244.58471760797343'],244.58471760797343,0.0,expt,['10.1038/s41586-019-1201-8']
LaH10,214.00000000000003,['243.98671096345515'],243.98671096345515,0.0,expt,['10.1038/s41586-019-1201-8']
LaH10,218.00000000000003,['243.68770764119603'],243.68770764119603,0.0,expt,['10.1038/s41586-019-1201-8']
YH6,165.0,['170.85392056318858'],170.85392056318858,0.0,comput,"['[10.1002/adma.202006832,10.1038/srep09948]']"
YH6,200.0,"[220.5, 205.2]",212.85,7.650000000000006,comput,"['[10.1038/srep09948,10.1088/1361-648X/ab09b4]', '[10.1038/srep09948,10.1088/1361-648X/ab09b4]']"
YH6,120.0,"[264.0, 251.0]",257.5,6.5,comput,"['[10.1038/srep09948,10.1088/1361-648X/ab09b4]', '[10.1038/srep09948,10.1088/1361-648X/ab09b4]']"
YH6,160.0,"['214', '220']",217.0,3.0,expt,"['[10.1038/s41467-021-25372-2,10.1038/srep09948]', '[10.1038/s41467-021-25372-2,10.1038/srep09948]']"
YH6,166.0,['224'],224.0,0.0,expt,"['[10.1002/adma.202006832,10.1038/srep09948]']"
YH6,200.0,['211'],211.0,0.0,expt,"['[10.1038/s41467-021-25372-2,10.1038/srep09948]']"
YH6,237.0,['209'],209.0,0.0,expt,"['[10.1038/s41467-021-25372-2,10.1038/srep09948]']"
YH6,185.0,['220'],220.0,0.0,expt,"['[10.1038/s41467-021-25372-2,10.1038/srep09948]']"
CeH9,150.0,"[131.0, 116.0, 42.0, 60.0, 80.0, 49.0, 64.0, 82.0]",78.0,29.432125305522877,comput,"['[10.1063/1.5130583]', '[10.1063/1.5130583]', '[10.1103/PhysRevLett.127.117001]', '[10.1103/PhysRevLett.127.117001]', '[10.1103/PhysRevLett.127.117001]', '[10.1103/PhysRevLett.127.117001]', '[10.1103/PhysRevLett.127.117001]', '[10.1103/PhysRevLett.127.117001]']"
CeH9,300.0,"[94.0, 77.0]",85.5,8.5,comput,"['[10.1063/1.5130583]', '[10.1063/1.5130583]']"
CeH9,200.0,"[114.0, 98.0, 26.0, 43.0, 64.0, 31.0, 46.0, 65.0]",60.875,29.31909573980753,comput,"['[10.1063/1.5130583]', '[10.1063/1.5130583]', '[10.1103/PhysRevLett.127.117001]', '[10.1103/PhysRevLett.127.117001]', '[10.1103/PhysRevLett.127.117001]', '[10.1103/PhysRevLett.127.117001]', '[10.1103/PhysRevLett.127.117001]', '[10.1103/PhysRevLett.127.117001]']"
CeH9,90.0,"[134.0, 124.0]",129.0,5.0,comput,"['[10.1063/1.5130583]', '[10.1063/1.5130583]']"
CeH9,92.0,"[142.0, 131.0]",136.5,5.5,comput,"['[10.1063/1.5130583]', '[10.1063/1.5130583]']"
CeH9,94.0,"[143.0, 131.0]",137.0,6.0,comput,"['[10.1063/1.5130583]', '[10.1063/1.5130583]']"
CeH9,96.0,"[116.0, 109.0]",112.5,3.5,comput,"['[10.1063/1.5130583]', '[10.1063/1.5130583]']"
CeH9,98.0,"[141.0, 129.0]",135.0,6.0,comput,"['[10.1063/1.5130583]', '[10.1063/1.5130583]']"
CeH9,100.0,"[141.0, 130.0, 51.0, 73.0, 96.0, 62.0, 80.0, 102.0]",91.875,29.679275176459413,comput,"['[10.1063/1.5130583]', '[10.1063/1.5130583]', '[10.1103/PhysRevLett.127.117001]', '[10.1103/PhysRevLett.127.117001]', '[10.1103/PhysRevLett.127.117001]', '[10.1103/PhysRevLett.127.117001]', '[10.1103/PhysRevLett.127.117001]', '[10.1103/PhysRevLett.127.117001]']"
CeH9,120.0,"[68.0, 82.0, 99.0, 76.0, 87.0, 101.0]",85.5,11.786291472158096,comput,"['[10.1103/PhysRevLett.127.117001]', '[10.1103/PhysRevLett.127.117001]', '[10.1103/PhysRevLett.127.117001]', '[10.1103/PhysRevLett.127.117001]', '[10.1103/PhysRevLett.127.117001]', '[10.1103/PhysRevLett.127.117001]']"
CeH9,250.0,"[98.0, 81.0, 86.8]",88.60000000000001,7.0559667421740775,comput,"['[10.1063/1.5130583]', '[10.1063/1.5130583]', '[10.1103/PhysRevB.102.144524]']"
CeH9,128.81678419414268,['81.56176122931441'],81.56176122931441,0.0,expt,"['[10.1103/PhysRevLett.127.117001,10.1063/1.5130583]']"
CeH9,130.28571428571428,['103.55289421157687'],103.55289421157688,0.0,expt,"['[10.1103/PhysRevLett.127.117001,10.1063/1.5130583]']"
CeH9,131.96011477458018,['88.48773640661938'],88.48773640661938,0.0,expt,"['[10.1103/PhysRevLett.127.117001,10.1063/1.5130583]']"
CeH9,135.93063761302756,['87.56427304964538'],87.56427304964538,0.0,expt,"['[10.1103/PhysRevLett.127.117001,10.1063/1.5130583]']"
CeH9,139.0,['97.32534930139721'],97.3253493013972,0.0,expt,"['[10.1103/PhysRevLett.127.117001,10.1063/1.5130583]']"
CeH9,143.0444910319124,['88.67242907801418'],88.67242907801418,0.0,expt,"['[10.1103/PhysRevLett.127.117001,10.1063/1.5130583]']"
CeH9,146.85714285714283,['103.55289421157687'],103.55289421157688,0.0,expt,"['[10.1103/PhysRevLett.127.117001,10.1063/1.5130583]']"
CeH9,147.92492535417065,['86.73315602836877'],86.73315602836877,0.0,expt,"['[10.1103/PhysRevLett.127.117001,10.1063/1.5130583]']"
CeH9,152.0,['95.08982035928145'],95.08982035928145,0.0,expt,"['[10.1103/PhysRevLett.127.117001,10.1063/1.5130583]']"
CeH9,155.14285714285714,['96.68662674650699'],96.686626746507,0.0,expt,"['[10.1103/PhysRevLett.127.117001,10.1063/1.5130583]']"
CeH9,158.01667090189102,['79.89952718676122'],79.89952718676122,0.0,expt,"['[10.1103/PhysRevLett.127.117001,10.1063/1.5130583]']"
CeH9,85.96822522923152,['53.76551418439715'],53.76551418439715,0.0,expt,"['[10.1103/PhysRevLett.127.117001,10.1063/1.5130583]']"
CeH9,87.85714285714286,['53.09381237524951'],53.09381237524951,0.0,expt,"['[10.1103/PhysRevLett.127.117001,10.1063/1.5130583]']"
CeH9,91.92400948690258,['80.545951536643'],80.545951536643,0.0,expt,"['[10.1103/PhysRevLett.127.117001,10.1063/1.5130583]']"
CeH9,93.0,['52.93413173652698'],52.93413173652698,0.0,expt,"['[10.1103/PhysRevLett.127.117001,10.1063/1.5130583]']"
CeH9,96.8871630349618,['97.16829196217495'],97.16829196217496,0.0,expt,"['[10.1103/PhysRevLett.127.117001,10.1063/1.5130583]']"
CeH9,97.87979374457362,['84.05511229314419'],84.05511229314419,0.0,expt,"['[10.1103/PhysRevLett.127.117001,10.1063/1.5130583]']"
CeH9,99.86505516379732,['87.84131205673759'],87.84131205673759,0.0,expt,"['[10.1103/PhysRevLett.127.117001,10.1063/1.5130583]']"
CeH9,102.85714285714285,['73.21357285429144'],73.21357285429144,0.0,expt,"['[10.1103/PhysRevLett.127.117001,10.1063/1.5130583]']"
CeH9,103.75285877644367,['80.63829787234042'],80.63829787234042,0.0,expt,"['[10.1103/PhysRevLett.127.117001,10.1063/1.5130583]']"
CeH9,104.82820871185652,['88.67242907801418'],88.67242907801418,0.0,expt,"['[10.1103/PhysRevLett.127.117001,10.1063/1.5130583]']"
CeH9,103.91829722804566,['95.32136524822695'],95.32136524822695,0.0,expt,"['[10.1103/PhysRevLett.127.117001,10.1063/1.5130583]']"
CeH9,106.85714285714285,['93.33333333333334'],93.33333333333334,0.0,expt,"['[10.1103/PhysRevLett.127.117001,10.1063/1.5130583]']"
CeH9,107.88882006649304,['86.64080969267138'],86.64080969267138,0.0,expt,"['[10.1103/PhysRevLett.127.117001,10.1063/1.5130583]']"
CeH9,108.96417000190588,['77.68321513002363'],77.68321513002363,0.0,expt,"['[10.1103/PhysRevLett.127.117001,10.1063/1.5130583]']"
CeH9,105.90355864726934,['95.41371158392437'],95.41371158392435,0.0,expt,"['[10.1103/PhysRevLett.127.117001,10.1063/1.5130583]']"
CeH9,111.9420621307414,['84.79388297872339'],84.79388297872339,0.0,expt,"['[10.1103/PhysRevLett.127.117001,10.1063/1.5130583]']"
CeH9,112.02478135654238,['74.63578605200945'],74.63578605200945,0.0,expt,"['[10.1103/PhysRevLett.127.117001,10.1063/1.5130583]']"
CeH9,111.8593429049404,['92.55097517730496'],92.55097517730496,0.0,expt,"['[10.1103/PhysRevLett.127.117001,10.1063/1.5130583]']"
CeH9,114.91995425957693,['80.3612588652482'],80.3612588652482,0.0,expt,"['[10.1103/PhysRevLett.127.117001,10.1063/1.5130583]']"
CeH9,115.99530419498971,['82.5775709219858'],82.5775709219858,0.0,expt,"['[10.1103/PhysRevLett.127.117001,10.1063/1.5130583]']"
CeH9,113.92732354996508,['92.27393617021275'],92.27393617021276,0.0,expt,"['[10.1103/PhysRevLett.127.117001,10.1063/1.5130583]']"
CeH9,117.0,['102.75449101796409'],102.75449101796409,0.0,expt,"['[10.1103/PhysRevLett.127.117001,10.1063/1.5130583]']"
CeH9,117.98056561421342,['91.44281914893617'],91.44281914893617,0.0,expt,"['[10.1103/PhysRevLett.127.117001,10.1063/1.5130583]']"
CeH9,119.80038858183514,['83.5933806146572'],83.5933806146572,0.0,expt,"['[10.1103/PhysRevLett.127.117001,10.1063/1.5130583]']"
CeH9,121.95108845266078,['90.61170212765956'],90.61170212765956,0.0,expt,"['[10.1103/PhysRevLett.127.117001,10.1063/1.5130583]']"
CeH9,123.93634987188447,['82.5775709219858'],82.5775709219858,0.0,expt,"['[10.1103/PhysRevLett.127.117001,10.1063/1.5130583]']"
CeH9,124.18450754928745,['81.83880023640663'],81.83880023640663,0.0,expt,"['[10.1103/PhysRevLett.127.117001,10.1063/1.5130583]']"
CeH9,127.0,['99.24151696606788'],99.24151696606788,0.0,expt,"['[10.1103/PhysRevLett.127.117001,10.1063/1.5130583]']"

File: papers/supercond_2024_01/supercond_data_fig3.csv (part 1 of 3)
formula,pressure,Tc_list,Tc_mean,Tc_std,method,ref
CaBH2,100.0,[0.001],0.001,0.0,comput,['[10.1103/PhysRevB.104.174106]']
ScH9,400.0,[183.1],183.1,0.0,comput,['[10.1103/PhysRevLett.119.107001]']
CeH18,300.0,['223'],223.0,0.0,comput,['[10.1021/jacs.2c05834]']
CeH18,400.0,"['312', '285']",298.5,13.5,comput,"['[10.1021/jacs.2c05834]', '[10.1021/jacs.2c05834]']"
CeH18,500.0,['240'],240.0,0.0,comput,['[10.1021/jacs.2c05834]']
CeH18,600.0,"['216', '285']",250.5,34.5,comput,"['[10.1021/jacs.2c05834]', '[10.1021/jacs.2c05834]']"
CeH18,350.0,['329'],329.0,0.0,comput,['[10.1021/jacs.2c05834]']
LiYH9,250.0,['109'],109.0,0.0,comput,['[10.1039/D2CP00059H]']
LiYH9,150.0,['22'],22.0,0.0,comput,['[10.1039/D2CP00059H]']
SbH4,200.0,[102.3],102.3,0.0,comput,['[10.1021/acs.chemmater.5b04638]']
SbH4,250.0,[99.9],99.9,0.0,comput,['[10.1021/acs.chemmater.5b04638]']
SbH4,300.0,[93.9],93.9,0.0,comput,['[10.1021/acs.chemmater.5b04638]']
SbH4,150.0,[102.2],102.2,0.0,comput,['[10.1021/acs.chemmater.5b04638]']
MgGeH6,200.0,[66.6],66.6,0.0,comput,['[10.1039/C7CP05267G]']
MgGeH6,250.0,[59.05],59.05,0.0,comput,['[10.1039/C7CP05267G]']
MgGeH6,300.0,[50.29],50.29,0.0,comput,['[10.1039/C7CP05267G]']
YHZr3,0.0,['11.56'],11.56,0.0,comput,['[10.1038/s41524-022-00817-4]']
ZnHZr3,0.0,['3.23'],3.23,0.0,comput,['[10.1038/s41524-022-00817-4]']
KH20,500.0,['283'],283.0,0.0,comput,['[10.1021/acs.inorgchem.2c02686]']
AgHZr3,0.0,['6.24'],6.24,0.0,comput,['[10.1038/s41524-022-00817-4]']
YCaH20,550.0,['207'],207.0,0.0,comput,['[10.1103/PhysRevB.106.014521]']
CS11H36,300.0,['189'],189.0,0.0,comput,['[10.1103/PhysRevB.105.134501]']
CS11H36,230.0,['216'],216.0,0.0,comput,['[10.1103/PhysRevB.105.134501]']
AuHCu3,0.0,['1.36'],1.36,0.0,comput,['[10.1038/s41524-022-00817-4]']
ScH4,200.0,['98'],98.0,0.0,comput,['[10.1103/PhysRevB.96.094513]']
ScH4,195.0,"[81.0, 67.0]",74.0,7.0,comput,"['[10.1103/PhysRevB.96.144108]', '[10.1103/PhysRevB.96.144108]']"
BeHTi3,0.0,['5.21'],5.21,0.0,comput,['[10.1038/s41524-022-00817-4]']
TiHMg3,0.0,['5.06'],5.06,0.0,comput,['[10.1038/s41524-022-00817-4]']
CoHBe3,0.0,['13.56'],13.56,0.0,comput,['[10.1038/s41524-022-00817-4]']
NbHSc3,0.0,['7.78'],7.78,0.0,comput,['[10.1038/s41524-022-00817-4]']
MoHRu3,0.0,['6.22'],6.22,0.0,comput,['[10.1038/s41524-022-00817-4]']
TlHV3,0.0,['7.57'],7.57,0.0,comput,['[10.1038/s41524-022-00817-4]']
BiH6,200.0,['100.0'],100.0,0.0,comput,['[arXiv:1511.05291]']
BiH6,250.0,['107.0'],107.0,0.0,comput,['[arXiv:1511.05291]']
BiH6,300.0,['113.0'],113.0,0.0,comput,['[arXiv:1511.05291]']
CdHTi3,0.0,['3.31'],3.31,0.0,comput,['[10.1038/s41524-022-00817-4]']
AcH10,200.0,[204.1],204.1,0.0,comput,['[10.1021/acs.jpclett.8b00615]']
AcH10,250.0,[140.1],140.1,0.0,comput,['[10.1021/acs.jpclett.8b00615]']
AcH10,100.0,['152.1'],152.1,0.0,comput,['[10.1021/acs.jpclett.8b00615]']
AcH10,300.0,[83.2],83.2,0.0,comput,['[10.1021/acs.jpclett.8b00615]']
InHLi3,0.0,['3.89'],3.89,0.0,comput,['[10.1038/s41524-022-00817-4]']
CaB3H,300.0,[9.307044574996944],9.307044574996944,0.0,comput,['[10.1103/PhysRevB.102.014516]']
CaBH8,200.0,['63'],63.0,0.0,comput,['[10.1103/PhysRevB.104.174106]']
CaBH8,250.0,[152.0],152.0,0.0,comput,['[10.1103/PhysRevB.104.174106]']
CaBH8,300.0,[146.0],146.0,0.0,comput,['[10.1103/PhysRevB.104.174106]']
CaBH8,150.0,['46'],46.0,0.0,comput,['[10.1103/PhysRevB.104.174106]']
PHS6,160.0,['134.44'],134.44,0.0,comput,['[10.1007/s11467-022-1227-5]']
PHS6,130.0,['146.53'],146.53,0.0,comput,['[10.1007/s11467-022-1227-5]']
PHS6,170.0,['133.76'],133.76,0.0,comput,['[10.1007/s11467-022-1227-5]']
PHS6,140.0,['137.57'],137.57,0.0,comput,['[10.1007/s11467-022-1227-5]']
PHS6,180.0,['132.12'],132.12,0.0,comput,['[10.1007/s11467-022-1227-5]']
PHS6,150.0,['136.88'],136.88,0.0,comput,['[10.1007/s11467-022-1227-5]']
PHS6,190.0,"['124.59', '112.13']",118.36,6.230000000000004,comput,"['[10.1007/s11467-022-1227-5]', '[10.1007/s11467-022-1227-5]']"
SnHNb3,0.0,['2.62'],2.62,0.0,comput,['[10.1038/s41524-022-00817-4]']
TeHZr3,0.0,['2.61'],2.61,0.0,comput,['[10.1038/s41524-022-00817-4]']
H2,450.0,[145.913403],145.913403,0.0,comput,['[Tuoc]']
H2,550.0,[318.181211],318.181211,0.0,comput,['[Tuoc]']
H2,400.0,[139.580549],139.580549,0.0,comput,['[Tuoc]']
H2,500.0,[329.768702],329.768702,0.0,comput,['[Tuoc]']
H2,600.0,[214.29991],214.29991,0.0,comput,['[Tuoc]']
LiHZr3,0.0,['6.46'],6.46,0.0,comput,['[10.1038/s41524-022-00817-4]']
BH2,400.0,[28.03],28.03,0.0,comput,['[10.1039/c9cp00310j]']
BH2,250.0,[37.31],37.31,0.0,comput,['[10.1039/c9cp00310j]']
BH2,300.0,[34.24],34.24,0.0,comput,['[10.1039/c9cp00310j]']
BH2,350.0,[33.31],33.31,0.0,comput,['[10.1039/c9cp00310j]']
VHRh3,0.0,['1.79'],1.79,0.0,comput,['[10.1038/s41524-022-00817-4]']
VH8,300.0,['71.4'],71.4,0.0,comput,['[10.1021/acs.inorgchem.7b01686]']
NaH7,300.0,"[199.0, 157.0, 198.0, 167.0]",180.25,18.59267328815305,comput,"['[10.1103/PhysRevB.104.054501]', '[10.1103/PhysRevB.104.054501]', '[10.1103/PhysRevB.104.054501]', '[10.1103/PhysRevB.104.054501]']"
AuHPd3,0.0,['0.0'],0.0,0.0,comput,['[10.1038/s41524-022-00817-4]']
SnHCo3,0.0,['0.0'],0.0,0.0,comput,['[10.1038/s41524-022-00817-4]']
SbH,215.0,['10.5'],10.5,0.0,comput,['[10.1021/acs.chemmater.5b04638]']
SbH,255.0,['8.5'],8.5,0.0,comput,['[10.1021/acs.chemmater.5b04638]']
SbH,295.0,['6.8'],6.8,0.0,comput,['[10.1021/acs.chemmater.5b04638]']
SbH,175.0,['14.6'],14.6,0.0,comput,['[10.1021/acs.chemmater.5b04638]']
PrH10,400.0,[1.4],1.4,0.0,comput,['[10.1103/PhysRevB.102.144524]']
YMgH6,120.0,[31.0],31.0,0.0,comput,['[10.1002/adts.202100364]']
YMgH6,300.0,[75.0],75.0,0.0,comput,['[10.1002/adts.202100364]']
ScH3,135.0,"[1e-05, 1e-05]",1e-05,0.0,comput,"['[10.1103/PhysRevB.96.144108,10.1021/jp512538e]', '[10.1103/PhysRevB.96.144108,10.1021/jp512538e]']"
InH5,200.0,[40.5],40.5,0.0,comput,['[10.1021/acs.inorgchem.5b01684]']
InH5,150.0,[27.0],27.0,0.0,comput,['[10.1021/acs.inorgchem.5b01684]']
LaYH12,200.0,"[140.55, 130.61]",135.58,4.969999999999999,comput,"['[10.1021/acs.chemmater.1c02371]', '[10.1021/acs.chemmater.1c02371]']"
LaYH12,250.0,"[128.42, 117.96]",123.19,5.229999999999997,comput,"['[10.1021/acs.chemmater.1c02371]', '[10.1021/acs.chemmater.1c02371]']"
TcH3,300.0,"[9.94, 6.74]",8.34,1.5999999999999996,comput,"['[10.1039/C6CP05702K]', '[10.1039/C6CP05702K]']"
BeCH4,5.0,['6.0'],6.0,0.0,comput,['[10.1039/c9cp06008a]']
BeCH4,40.0,['18.1'],18.1,0.0,comput,['[10.1039/c9cp06008a]']
BeCH4,80.0,['28.9'],28.9,0.0,comput,['[10.1039/c9cp06008a]']
BeCH4,20.0,['13.3'],13.3,0.0,comput,['[10.1039/c9cp06008a]']
BeCH4,60.0,['8.5'],8.5,0.0,comput,['[10.1039/c9cp06008a]']
GeH4,280.0,"[67.0, 56.0]",61.5,5.5,comput,"['[10.1103/PhysRevB.95.134506]', '[10.1103/PhysRevB.95.134506]']"
GeH4,250.0,[57.0],57.0,0.0,comput,['[10.1039/c5cp03807c]']
GeH4,500.0,[84.0],84.0,0.0,comput,['[10.1039/c5cp03807c]']
GeH4,300.0,"[63.0, 52.0]",57.5,5.5,comput,"['[10.1103/PhysRevB.95.134506]', '[10.1103/PhysRevB.95.134506]']"
WHCo3,0.0,['0.19'],0.19,0.0,comput,['[10.1038/s41524-022-00817-4]']
LiMgH16,300.0,[178.0],178.0,0.0,comput,['[10.1103/PhysRevLett.123.097001]']
AuHZr3,0.0,['7.21'],7.21,0.0,comput,['[10.1038/s41524-022-00817-4]']
Fe2SH3,173.0,['0.3'],0.3,0.0,comput,['[10.1021/acs.inorgchem.6b01949]']
AlHNi3,0.0,['0.0'],0.0,0.0,comput,['[10.1038/s41524-022-00817-4]']
LiHPd3,0.0,['0.05'],0.05,0.0,comput,['[10.1038/s41524-022-00817-4]']
MnHBe3,0.0,['0.63'],0.63,0.0,comput,['[10.1038/s41524-022-00817-4]']
KYH14,300.0,['167.1'],167.1,0.0,comput,['[10.1016/j.physleta.2021.127750]']
CuHZr3,0.0,['8.09'],8.09,0.0,comput,['[10.1038/s41524-022-00817-4]']
BiH2,200.0,[60.0],60.0,0.0,comput,['[arXiv:1511.05291]']
BiH2,250.0,[63.0],63.0,0.0,comput,['[arXiv:1511.05291]']
BiH2,300.0,[65.0],65.0,0.0,comput,['[arXiv:1511.05291]']
BiH2,150.0,[59.0],59.0,0.0,comput,['[arXiv:1511.05291]']
GeHLi3,0.0,['2.22'],2.22,0.0,comput,['[10.1038/s41524-022-00817-4]']
AuHTi3,0.0,['7.6'],7.6,0.0,comput,['[10.1038/s41524-022-00817-4]']
PdHBe3,0.0,['17.26'],17.26,0.0,comput,['[10.1038/s41524-022-00817-4]']
SnHPd3,0.0,['0.26'],0.26,0.0,comput,['[10.1038/s41524-022-00817-4]']
NaHZr3,0.0,['6.18'],6.18,0.0,comput,['[10.1038/s41524-022-00817-4]']
BiHLi3,0.0,['2.77'],2.77,0.0,comput,['[10.1038/s41524-022-00817-4]']
GaHTi3,0.0,['4.25'],4.25,0.0,comput,['[10.1038/s41524-022-00817-4]']
LiYH8,200.0,['90'],90.0,0.0,comput,['[10.1039/D2CP00059H]']
LiYH8,300.0,['82'],82.0,0.0,comput,['[10.1039/D2CP00059H]']
HSe2,300.0,[5.0],5.0,0.0,comput,['[10.1038/srep15433]']
SnH12,250.0,[93.0],93.0,0.0,comput,['[10.1038/srep22873]']
SiHCo3,0.0,['0.01'],0.01,0.0,comput,['[10.1038/s41524-022-00817-4]']
LiPH4,150.0,"[0.05, 1e-05]",0.025005000000000003,0.024995000000000003,comput,"['[10.1038/s41524-019-0244-6]', '[10.1038/s41524-019-0244-6]']"
GeHV3,0.0,['4.13'],4.13,0.0,comput,['[10.1038/s41524-022-00817-4]']
NbHRu3,0.0,['3.29'],3.29,0.0,comput,['[10.1038/s41524-022-00817-4]']
NbHRh3,0.0,['0.07'],0.07,0.0,comput,['[10.1038/s41524-022-00817-4]']
BiH,250.0,[30.0],30.0,0.0,comput,['[arXiv:1511.05291]']
BiH,300.0,[20.0],20.0,0.0,comput,['[arXiv:1511.05291]']
InHZr3,0.0,['2.84'],2.84,0.0,comput,['[10.1038/s41524-022-00817-4]']
AlHLi3,0.0,['6.32'],6.32,0.0,comput,['[10.1038/s41524-022-00817-4]']
GaHLi3,0.0,['6.19'],6.19,0.0,comput,['[10.1038/s41524-022-00817-4]']
MgSiH6,250.0,"[63.144, 53.65]",58.397,4.747,comput,"['[10.1103/PhysRevB.96.144518]', '[10.1103/PhysRevB.96.144518]']"
MgSiH6,275.0,"[58.048, 48.09]",53.069,4.978999999999999,comput,"['[10.1103/PhysRevB.96.144518]', '[10.1103/PhysRevB.96.144518]']"
MgSiH6,300.0,"[52.651, 42.646]",47.6485,5.002500000000001,comput,"['[10.1103/PhysRevB.96.144518]', '[10.1103/PhysRevB.96.144518]']"
ReHBe3,0.0,['5.04'],5.04,0.0,comput,['[10.1038/s41524-022-00817-4]']
GeH8,250.0,[90.0],90.0,0.0,comput,['[10.1021/jp211051r]']
Ac3H10,150.0,[3.0],3.0,0.0,comput,['[10.1021/acs.jpclett.8b00615]']
ZrHRh3,0.0,['0.02'],0.02,0.0,comput,['[10.1038/s41524-022-00817-4]']
HBS,300.0,['0.8'],0.8,0.0,comput,['[10.1103/PhysRevB.100.134110]']
HBS,400.0,['1.9'],1.9,0.0,comput,['[10.1103/PhysRevB.100.134110]']
MgHPd3,0.0,['0.01'],0.01,0.0,comput,['[10.1038/s41524-022-00817-4]']
TiPH8,250.0,['66.67'],66.67,0.0,comput,['[10.1016/j.physleta.2019.126189]']
TiPH8,300.0,['54.77'],54.77,0.0,comput,['[10.1016/j.physleta.2019.126189]']
LaH3,300.0,['2.688390722515527'],2.688390722515527,0.0,comput,"['[10.1016/j.rinp.2022.106060,10.1073/pnas.1704505114]']"
YHRh3,0.0,['0.58'],0.58,0.0,comput,['[10.1038/s41524-022-00817-4]']
Mg2H7,200.0,"[75.0, 55.0, 75.0, 56.0]",65.25,9.756408150543928,comput,"['[10.1103/PhysRevB.104.054501]', '[10.1103/PhysRevB.104.054501]', '[10.1103/PhysRevB.104.054501]', '[10.1103/PhysRevB.104.054501]']"
ZrHTi3,0.0,['10.01'],10.01,0.0,comput,['[10.1038/s41524-022-00817-4]']
TiPH6,250.0,['40.89'],40.89,0.0,comput,['[10.1016/j.physleta.2019.126189]']
LaH7,200.0,"[120.0, 98.0, 134.0, 105.0]",114.25,13.899190623917638,comput,"['[10.1103/PhysRevB.104.054501]', '[10.1103/PhysRevB.104.054501]', '[10.1103/PhysRevB.104.054501]', '[10.1103/PhysRevB.104.054501]']"
TiH22,250.0,"[103.1, 80.7]",91.9,11.199999999999996,comput,"['[10.1103/PhysRevB.101.134108]', '[10.1103/PhysRevB.101.134108]']"
TiH22,350.0,"[93.6, 67.3]",80.44999999999999,13.149999999999999,comput,"['[10.1103/PhysRevB.101.134108]', '[10.1103/PhysRevB.101.134108]']"
AsHLi3,0.0,['2.36'],2.36,0.0,comput,['[10.1038/s41524-022-00817-4]']
NaH9,500.0,"[256.0, 218.0, 269.0, 235.0]",244.5,19.525624189766635,comput,"['[10.1103/PhysRevB.104.054501]', '[10.1103/PhysRevB.104.054501]', '[10.1103/PhysRevB.104.054501]', '[10.1103/PhysRevB.104.054501]']"
TlHLi3,0.0,['5.7'],5.7,0.0,comput,['[10.1038/s41524-022-00817-4]']
SiHV3,0.0,['7.5'],7.5,0.0,comput,['[10.1038/s41524-022-00817-4]']
YCeH20,300.0,['114.2'],114.2,0.0,comput,['[10.1016/j.mtphys.2022.100873]']
NaH5,300.0,"[144.0, 121.0, 164.0, 138.0]",141.75,15.368392889303683,comput,"['[10.1103/PhysRevB.104.054501]', '[10.1103/PhysRevB.104.054501]', '[10.1103/PhysRevB.104.054501]', '[10.1103/PhysRevB.104.054501]']"
CdHLi3,0.0,['3.43'],3.43,0.0,comput,['[10.1038/s41524-022-00817-4]']
MgH13,200.0,"[210.0, 179.0, 224.0, 196.0]",202.25,16.67895380412093,comput,"['[10.1103/PhysRevB.104.054501]', '[10.1103/PhysRevB.104.054501]', '[10.1103/PhysRevB.104.054501]', '[10.1103/PhysRevB.104.054501]']"
MgH13,500.0,"[275.0, 239.0, 287.0, 257.0]",264.5,18.186533479473212,comput,"['[10.1103/PhysRevB.104.054501]', '[10.1103/PhysRevB.104.054501]', '[10.1103/PhysRevB.104.054501]', '[10.1103/PhysRevB.104.054501]']"
SH3,200.0,"[203.0, 173.0, 219.0, 196.0]",197.75,16.543503256565703,comput,"['[10.1103/PhysRevB.104.054501]', '[10.1103/PhysRevB.104.054501]', '[10.1103/PhysRevB.104.054501]', '[10.1103/PhysRevB.104.054501]']"
AcH12,200.0,"[231.0, 197.0, 280.0, 245.0]",238.25,29.76050234791073,comput,"['[10.1103/PhysRevB.104.054501]', '[10.1103/PhysRevB.104.054501]', '[10.1103/PhysRevB.104.054501]', '[10.1103/PhysRevB.104.054501]']"
AcH12,300.0,[83.8],83.8,0.0,comput,['[10.1021/acs.jpclett.8b00615]']
AcH12,150.0,[123.3],123.3,0.0,comput,['[10.1021/acs.jpclett.8b00615]']
VH2,0.0,['0.5'],0.5,0.0,comput,['[10.1063/1.4866179]']
VH2,60.0,[4.0],4.0,0.0,comput,['[10.1063/1.4866179]']
VH2,200.0,[6.12],6.12,0.0,comput,['[10.1021/acs.inorgchem.7b01686]']
B2H6,360.0,[125.0],125.0,0.0,comput,['[10.1103/PhysRevB.84.104118]']
H4I,160.0,[8.8],8.8,0.0,comput,['[10.1039/c5cp05218a]']
H4I,100.0,[17.5],17.5,0.0,comput,['[10.1021/acs.jpclett.5b01839]']
H4I,200.0,[9.57],9.57,0.0,comput,['[10.1039/c5cp05218a]']
H4I,300.0,[12.48],12.48,0.0,comput,['[10.1039/c5cp05218a]']
H4I,150.0,[20.4],20.4,0.0,comput,['[10.1021/acs.jpclett.5b01839]']
H4I,120.0,[9.92],9.92,0.0,comput,['[10.1039/c5cp05218a]']
H4I,250.0,[11.26],11.26,0.0,comput,['[10.1039/c5cp05218a]']
AsHTi3,0.0,['10.44'],10.44,0.0,comput,['[10.1038/s41524-022-00817-4]']
CSH7,100.0,"['98.0', '86.0', '108', '97', '98']",97.4,6.974238309665077,comput,"['[10.1103/PhysRevB.101.134504]', '[10.1103/PhysRevB.101.134504]', '[10.1103/PhysRevB.101.134504]', '[10.1103/PhysRevB.101.134504]', '[10.1103/PhysRevB.101.134504]']"
CSH7,200.0,"['137.0', '128.0', '158.0', '144.0', '123.0', '107.0', '138.0', '120.0', '137', '123']",131.5,13.603308421115798,comput,"['[10.1103/PhysRevB.101.134504]', '[10.1103/PhysRevB.101.134504]', '[10.1103/PhysRevB.101.134504]', '[10.1103/PhysRevB.101.134504]', '[10.1103/PhysRevB.101.134504]', '[10.1103/PhysRevB.101.134504]', '[10.1103/PhysRevB.101.134504]', '[10.1103/PhysRevB.101.134504]', '[10.1103/PhysRevB.101.134504]', '[10.1103/PhysRevB.101.134504]']"
CSH7,300.0,"['85', '66']",75.5,9.5,comput,"['[10.1103/PhysRevB.101.134504]', '[10.1103/PhysRevB.101.134504]']"
CSH7,150.0,"['152.0', '143.0', '194.0', '181.0', '122.0', '116.0', '170.0', '157.0', '152', '122']",150.9,24.736410410566847,comput,"['[10.1103/PhysRevB.101.134504]', '[10.1103/PhysRevB.101.134504]', '[10.1103/PhysRevB.101.134504]', '[10.1103/PhysRevB.101.134504]', '[10.1103/PhysRevB.101.134504]', '[10.1103/PhysRevB.101.134504]', '[10.1103/PhysRevB.101.134504]', '[10.1103/PhysRevB.101.134504]', '[10.1103/PhysRevB.101.134504]', '[10.1103/PhysRevB.101.134504]']"
CSH7,250.0,['95'],95.0,0.0,comput,['[10.1103/PhysRevB.101.134504]']
TcH2,100.0,"[5.42, 3.03]",4.225,1.195,comput,"['[10.1039/C6CP05702K]', '[10.1039/C6CP05702K]']"
TcH2,300.0,"[8.61, 5.05]",6.83,1.7799999999999998,comput,"['[10.1039/C6CP05702K]', '[10.1039/C6CP05702K]']"
TcH2,150.0,"[6.31, 3.58]",4.945,1.3649999999999998,comput,"['[10.1039/C6CP05702K]', '[10.1039/C6CP05702K]']"
TcH2,200.0,"[10.65, 6.73]",8.690000000000001,1.96,comput,"['[10.1039/C6CP05702K]', '[10.1039/C6CP05702K]']"
ScH12,300.0,"[157.0, 127.0, 165.0, 137.0]",146.5,15.190457530963313,comput,"['[10.1103/PhysRevB.104.054501]', '[10.1103/PhysRevB.104.054501]', '[10.1103/PhysRevB.104.054501]', '[10.1103/PhysRevB.104.054501]']"
CSH44,300.0,['113'],113.0,0.0,comput,['[10.1103/PhysRevB.105.134501]']
Zr4H15,40.0,[0.8],0.8,0.0,comput,['[10.1021/acs.jpclett.9b03632]']
LiPH7,300.0,"['43.5', '55.9']",49.7,6.199999999999999,comput,"['False_struct_infor_missing', 'False_struct_infor_missing']"
TiPH7,250.0,['51.32'],51.32,0.0,comput,['[10.1016/j.physleta.2019.126189]']
AsH8,400.0,[143.9],143.9,0.0,comput,['[10.1021/acs.chemmater.5b04638]']
AsH8,450.0,[151.4],151.4,0.0,comput,['[10.1021/acs.chemmater.5b04638]']
AsH8,350.0,[141.0],141.0,0.0,comput,['[10.1021/acs.chemmater.5b04638]']
TlHZr3,0.0,['3.49'],3.49,0.0,comput,['[10.1038/s41524-022-00817-4]']
CaCH5,450.0,['50'],50.0,0.0,comput,['[10.1038/s41598-022-10249-1]']
CaCH5,500.0,['46'],46.0,0.0,comput,['[10.1038/s41598-022-10249-1]']
AlH5,250.0,[146.0],146.0,0.0,comput,['[10.1039/c4ra14990d]']
TlHPd3,0.0,['0.0'],0.0,0.0,comput,['[10.1038/s41524-022-00817-4]']
VH5,200.0,"['14.51', 18.5]",16.505,1.995,comput,"['[10.1016/j.physb.2022.414603]', '[10.1021/acs.inorgchem.7b01686]']"
VH5,250.0,['15.50'],15.5,0.0,comput,['[10.1016/j.physb.2022.414603]']
VH5,300.0,['25.1'],25.1,0.0,comput,['[10.1021/acs.inorgchem.7b01686]']
VH5,150.0,['6.094'],6.094,0.0,comput,['[10.1016/j.physb.2022.414603]']
ZnHRh3,0.0,['1.19'],1.19,0.0,comput,['[10.1038/s41524-022-00817-4]']
GaHNi3,0.0,['0.0'],0.0,0.0,comput,['[10.1038/s41524-022-00817-4]']
LiSeH4,200.0,['70'],70.0,0.0,comput,['[10.1039/D1CP04963A]']
LiSeH4,250.0,['76'],76.0,0.0,comput,['[10.1039/D1CP04963A]']
LiSeH4,150.0,['74'],74.0,0.0,comput,['[10.1039/D1CP04963A]']
PtHRh3,0.0,['1.04'],1.04,0.0,comput,['[10.1038/s41524-022-00817-4]']
TiPH3,250.0,['30.51'],30.51,0.0,comput,['[10.1016/j.physleta.2019.126189]']
LiH3,300.0,"[137.0, 104.0, 140.0, 112.0]",123.25,15.54630181104175,comput,"['[10.1103/PhysRevB.104.054501]', '[10.1103/PhysRevB.104.054501]', '[10.1103/PhysRevB.104.054501]', '[10.1103/PhysRevB.104.054501]']"
PdCuH2,0.0,['45'],45.0,0.0,comput,['[10.1063/5.0076728]']
NaBH3,300.0,['86.8'],86.8,0.0,comput,['[10.1103/PhysRevB.106.174104]']
CrH,0.0,[10.6],10.6,0.0,comput,['[10.1038/srep17764]']
CrH,60.0,[4.3],4.3,0.0,comput,['[10.1038/srep17764]']
CrH,120.0,[3.3],3.3,0.0,comput,['[10.1038/srep17764]']
CrH,200.0,[3.1],3.1,0.0,comput,['[10.1038/srep17764]']
ZrH4,140.0,[78.0],78.0,0.0,comput,['[10.1103/PhysRevB.98.134103]']
ZrH4,230.0,[47.0],47.0,0.0,comput,['[10.1103/PhysRevB.98.134103]']
GeH3,180.0,"[100.0, 160.0, 110.0]",123.33333333333333,26.246692913372705,comput,"['[10.1103/PhysRevB.88.174110,10.1103/PhysRevB.100.174506]', '[10.1103/PhysRevB.88.174110,10.1103/PhysRevB.100.174506]', '[10.1103/PhysRevB.88.174110,10.1103/PhysRevB.100.174506]']"
H3Se,200.0,[116.0],116.0,0.0,comput,['[10.1038/srep15433]']
H3Se,250.0,[111.0],111.0,0.0,comput,['[10.1038/srep15433]']
H3Se,300.0,[110.0],110.0,0.0,comput,['[10.1038/srep15433]']
PtHMo3,0.0,['5.47'],5.47,0.0,comput,['[10.1038/s41524-022-00817-4]']
BeH2,290.0,['37.0'],37.0,0.0,comput,['[10.1063/1.4898145]']
BeH2,230.0,['42.0'],42.0,0.0,comput,['[10.1063/1.4898145]']
BeH2,390.0,['30.0'],30.0,0.0,comput,['[10.1063/1.4898145]']
BeH2,300.0,['45.0'],45.0,0.0,comput,['[10.1063/1.4869145]']
BeH2,365.0,['50.0'],50.0,0.0,comput,['[10.1063/1.4898145]']
BeH2,270.0,['45.0'],45.0,0.0,comput,['[10.1063/1.4898145]']
BeH2,400.0,[62.4],62.4,0.0,comput,['[10.1063/1.4898145]']
BeH2,310.0,['33.0'],33.0,0.0,comput,['[10.1063/1.4898145]']
BeH2,250.0,"[38.0, 44.1]",41.05,3.0500000000000007,comput,"['[10.1063/1.4869145]', '[10.1063/1.4898145]']"
BeH2,350.0,['39.0'],39.0,0.0,comput,['[10.1063/1.4898145]']
SrH10,500.0,"[275.0, 239.0, 319.0, 285.0, 199.0, 165.0, 228.0, 190.0]",237.5,49.23413450036468,comput,"['[10.1103/PhysRevB.104.054501]', '[10.1103/PhysRevB.104.054501]', '[10.1103/PhysRevB.104.054501]', '[10.1103/PhysRevB.104.054501]', '[10.1103/PhysRevB.104.054501]', '[10.1103/PhysRevB.104.054501]', '[10.1103/PhysRevB.104.054501]', '[10.1103/PhysRevB.104.054501]']"
VHRu3,0.0,['9.51'],9.51,0.0,comput,['[10.1038/s41524-022-00817-4]']
SnH8,220.0,[81.0],81.0,0.0,comput,['[10.1038/srep22873]']
NaH24,100.0,"[57.0, 40.0, 55.0, 40.0]",48.0,8.031189202104505,comput,"['[10.1103/PhysRevB.104.054501]', '[10.1103/PhysRevB.104.054501]', '[10.1103/PhysRevB.104.054501]', '[10.1103/PhysRevB.104.054501]']"
VH11,200.0,['90.88'],90.88,0.0,comput,['[10.1016/j.physb.2022.414603]']
VH11,250.0,['76.31'],76.31,0.0,comput,['[10.1016/j.physb.2022.414603]']
VH11,150.0,['80.19'],80.19,0.0,comput,['[10.1016/j.physb.2022.414603]']
CSH48,300.0,['156'],156.0,0.0,comput,['[10.1103/PhysRevB.105.134501]']
SbHNb3,0.0,['6.4'],6.4,0.0,comput,['[10.1038/s41524-022-00817-4]']
YH9,300.0,"[255.0, 220.0, 293.0, 261.0]",257.25,25.907286619790966,comput,"['[10.1103/PhysRevB.104.054501]', '[10.1103/PhysRevB.104.054501]', '[10.1103/PhysRevB.104.054501]', '[10.1103/PhysRevB.104.054501]']"
PtHNb3,0.0,['10.75'],10.75,0.0,comput,['[10.1038/s41524-022-00817-4]']
AcH8,150.0,['134.0'],134.0,0.0,comput,['[10.1021/acs.jpclett.8b00615]']
YMgH8,300.0,[125.0],125.0,0.0,comput,['[10.1002/adts.202100364]']
ThNb2H12,100.0,['3.79'],3.79,0.0,comput,['[10.1016/j.jpcs.2022.111193]']
ThNb2H12,75.0,['4.65'],4.65,0.0,comput,['[10.1016/j.jpcs.2022.111193]']
ThNb2H12,15.0,['24.7'],24.7,0.0,comput,['[10.1016/j.jpcs.2022.111193]']
ThNb2H12,50.0,['10.4'],10.4,0.0,comput,['[10.1016/j.jpcs.2022.111193]']
ThNb2H12,25.0,['19.3'],19.3,0.0,comput,['[10.1016/j.jpcs.2022.111193]']
LiPH6,200.0,"[125.3, 136.5]",130.9,5.600000000000001,comput,"['[10.1038/s41524-019-0244-6]', '[10.1038/s41524-019-0244-6]']"
LiPH6,250.0,"[114.2, 127.5]",120.85,6.649999999999999,comput,"['[10.1038/s41524-019-0244-6]', '[10.1038/s41524-019-0244-6]']"
LiPH6,300.0,"[100.1, 115.3]",107.69999999999999,7.600000000000001,comput,"['[10.1038/s41524-019-0244-6]', '[10.1038/s41524-019-0244-6]']"
Y3CaH24,200.0,['220'],220.0,0.0,comput,['[10.1103/PhysRevB.106.014521]']
Y3CaH24,150.0,['227'],227.0,0.0,comput,['[10.1103/PhysRevB.106.014521]']
MgHLi3,0.0,['4.66'],4.66,0.0,comput,['[10.1038/s41524-022-00817-4]']
NaB3H3,200.0,['47.8'],47.8,0.0,comput,['[10.1103/PhysRevB.106.174104]']
H,300.0,['339'],339.0,0.0,comput,['[10.1021/jacs.2c05834]']
H,400.0,"['383', 228.0, 183.0, 306.0, 250.0]",270.0,68.98985432656022,comput,"['[10.1021/jacs.2c05834]', '[10.1103/PhysRevLett.106.165302;10.1103/PhysRevB.103.094505]', '[10.1103/PhysRevLett.106.165302;10.1103/PhysRevB.103.094505]', '[10.1103/PhysRevLett.106.165302;10.1103/PhysRevB.103.094505]', '[10.1103/PhysRevLett.106.165302;10.1103/PhysRevB.103.094505]']"
H,500.0,['380'],380.0,0.0,comput,['[10.1021/jacs.2c05834]']
H,600.0,['388'],388.0,0.0,comput,['[10.1021/jacs.2c05834]']
H,700.0,['401'],401.0,0.0,comput,['[10.1021/jacs.2c05834]']
YH6,165.0,['170.85392056318858'],170.85392056318858,0.0,comput,"['[10.1002/adma.202006832,10.1038/srep09948]']"
YH6,200.0,"[220.5, 205.2]",212.85,7.650000000000006,comput,"['[10.1038/srep09948,10.1088/1361-648X/ab09b4]', '[10.1038/srep09948,10.1088/1361-648X/ab09b4]']"
YH6,120.0,"[264.0, 251.0]",257.5,6.5,comput,"['[10.1038/srep09948,10.1088/1361-648X/ab09b4]', '[10.1038/srep09948,10.1088/1361-648X/ab09b4]']"
CaH10,500.0,"[187.0, 155.0, 220.0, 184.0]",186.5,23.02715787933891,comput,"['[10.1103/PhysRevB.104.054501]', '[10.1103/PhysRevB.104.054501]', '[10.1103/PhysRevB.104.054501]', '[10.1103/PhysRevB.104.054501]']"
Ti5H14,50.0,"[5.4, 2.0]",3.7,1.7000000000000002,comput,"['[10.1103/PhysRevB.101.134108]', '[10.1103/PhysRevB.101.134108]']"
Ti5H14,350.0,"[2.4, 0.6]",1.5,0.9,comput,"['[10.1103/PhysRevB.101.134108]', '[10.1103/PhysRevB.101.134108]']"
SnHNi3,0.0,['0.0'],0.0,0.0,comput,['[10.1038/s41524-022-00817-4]']
CaBeH8,50.0,['10'],10.0,0.0,comput,['[10.1016/j.fmre.2022.11.010]']
CaBeH8,13.0,['28'],28.0,0.0,comput,['[10.1016/j.fmre.2022.11.010]']
TeHTi3,0.0,['2.13'],2.13,0.0,comput,['[10.1038/s41524-022-00817-4]']
SeHTi3,0.0,['5.57'],5.57,0.0,comput,['[10.1038/s41524-022-00817-4]']
AcH16,250.0,[155.9],155.9,0.0,comput,['[10.1021/acs.jpclett.8b00615]']
AcH16,150.0,[199.2],199.2,0.0,comput,['[10.1021/acs.jpclett.8b00615]']
PdHLi3,0.0,['0.0'],0.0,0.0,comput,['[10.1038/s41524-022-00817-4]']
InHTa3,0.0,['4.42'],4.42,0.0,comput,['[10.1038/s41524-022-00817-4]']
LaH18,300.0,['271'],271.0,0.0,comput,['[10.1021/jacs.2c05834]']
LaH18,400.0,['192'],192.0,0.0,comput,['[10.1021/jacs.2c05834]']
LaH18,500.0,['93'],93.0,0.0,comput,['[10.1021/jacs.2c05834]']
LaH18,600.0,['70'],70.0,0.0,comput,['[10.1021/jacs.2c05834]']
LaH18,700.0,['79'],79.0,0.0,comput,['[10.1021/jacs.2c05834]']
LaH18,350.0,['239'],239.0,0.0,comput,['[10.1021/jacs.2c05834]']
ZnHNb3,0.0,['8.69'],8.69,0.0,comput,['[10.1038/s41524-022-00817-4]']
AlH,180.0,[49.41044046899509],49.41044046899509,0.0,comput,['[10.1103/PhysRevB.100.174105]']
AlH,335.0,[15.597877798966666],15.597877798966666,0.0,comput,['[10.1103/PhysRevB.100.174105]']
AlH,215.0,[37.7084659222398],37.7084659222398,0.0,comput,['[10.1103/PhysRevB.100.174105]']
PbH8,200.0,[103.1122448979592],103.1122448979592,0.0,comput,['[10.1038/srep16475]']
PbH8,140.0,['76.42101284958429'],76.42101284958429,0.0,comput,['[10.1038/srep16475]']
PbH8,300.0,[105.119992441421],105.119992441421,0.0,comput,['[10.1038/srep16475]']
PbH8,180.0,[96.97089947089948],96.97089947089948,0.0,comput,['[10.1038/srep16475]']
PbH8,250.0,[106.0648148148148],106.0648148148148,0.0,comput,['[10.1038/srep16475]']
PbH8,350.0,['103.93896447467876'],103.93896447467876,0.0,comput,['[10.1038/srep16475]']
ScHNi3,0.0,['0.0'],0.0,0.0,comput,['[10.1038/s41524-022-00817-4]']
H2S,130.0,[33.0],33.0,0.0,comput,['[10.1063/1.4874158]']
H2S,140.0,[40.0],40.0,0.0,comput,['[10.1063/1.4874158]']
H2S,150.0,[56.0],56.0,0.0,comput,['[10.1063/1.4874158]']
H2S,158.0,[60.0],60.0,0.0,comput,['[10.1063/1.4874158]']
H2S,160.0,[82.0],82.0,0.0,comput,['[10.1063/1.4874158]']
H2S,170.0,[75.0],75.0,0.0,comput,['[10.1063/1.4874158]']
H2S,180.0,[65.0],65.0,0.0,comput,['[10.1063/1.4874158]']
CaBH7,200.0,"[136.0, 184.0]",160.0,24.0,comput,"['[10.1103/PhysRevB.104.174106]', '[10.1103/PhysRevB.104.174106]']"
CaBH7,250.0,"[121.0, 168.0]",144.5,23.5,comput,"['[10.1103/PhysRevB.104.174106]', '[10.1103/PhysRevB.104.174106]']"
CaBH7,300.0,"['123', 183.0]",153.0,30.0,comput,"['[10.1103/PhysRevB.104.174106]', '[10.1103/PhysRevB.104.174106]']"
CaBH7,150.0,[117.0],117.0,0.0,comput,['[10.1103/PhysRevB.104.174106]']
InHRh3,0.0,['0.58'],0.58,0.0,comput,['[10.1038/s41524-022-00817-4]']
KAuH2,120.0,['0.28'],0.28,0.0,comput,['[10.1021/jacs.7b04456]']
YH15,250.0,['202'],202.0,0.0,comput,['[10.1007/s11467-022-1182-1]']
YH15,220.0,['208'],208.0,0.0,comput,['[10.1007/s11467-022-1182-1]']
YH15,300.0,['196'],196.0,0.0,comput,['[10.1007/s11467-022-1182-1]']
WHSc3,0.0,['8.03'],8.03,0.0,comput,['[10.1038/s41524-022-00817-4]']
K2ReH9,100.0,"['9.6', '105.95019920569015']",57.775099602845074,48.17509960284508,comput,"['[10.1039/D2TC02842E]', '[10.1039/D2TC02842E]']"
K2ReH9,200.0,['59.54634196588148'],59.54634196588148,0.0,comput,['[10.1039/D2TC02842E]']
K2ReH9,75.0,['103.10437496846122'],103.10437496846122,0.0,comput,['[10.1039/D2TC02842E]']
K2ReH9,175.0,"['40.6', '71.03271223535849']",55.81635611767925,15.216356117679243,comput,"['[10.1039/D2TC02842E]', '[10.1039/D2TC02842E]']"
K2ReH9,150.0,['84.47139955320493'],84.47139955320493,0.0,comput,['[10.1039/D2TC02842E]']
K2ReH9,125.0,['98.61621740967774'],98.61621740967774,0.0,comput,['[10.1039/D2TC02842E]']
ScHY3,0.0,['2.53'],2.53,0.0,comput,['[10.1038/s41524-022-00817-4]']
OsH,100.0,[2.1],2.1,0.0,comput,['[10.1021/acs.jpcc.5b03791]']
CaYH12,200.0,"[241.6898839137645, 214.9900497512438, 196.4162520729685, 184.5174129353234, 270.71144278606965, 248.07462686567163, 232.69320066334996, 222.82587064676616, 222.0, 206.9, 253.87893864013267, 226.01824212271976, 206.86401326699837, 196.12603648424545, 281.1592039800995, 258.2321724709784, 243.14096185737975, 232.1127694859038]",229.90839321908976,25.88331266709822,comput,"['[10.1103/PhysRevB.99.100505]', '[10.1103/PhysRevB.99.100505]', '[10.1103/PhysRevB.99.100505]', '[10.1103/PhysRevB.99.100505]', '[10.1103/PhysRevB.99.100505]', '[10.1103/PhysRevB.99.100505]', '[10.1103/PhysRevB.99.100505]', '[10.1103/PhysRevB.99.100505]', '[10.1088/1361-648X/ab09b4]', '[10.1088/1361-648X/ab09b4]', '[10.1103/PhysRevB.99.100505]', '[10.1103/PhysRevB.99.100505]', '[10.1103/PhysRevB.99.100505]', '[10.1103/PhysRevB.99.100505]', '[10.1103/PhysRevB.99.100505]', '[10.1103/PhysRevB.99.100505]', '[10.1103/PhysRevB.99.100505]', '[10.1103/PhysRevB.99.100505]']"
CaYH12,170.0,"['236.4660033167496', '209.18573797678275', '191.4825870646766', '180.7446102819237']",204.46973466003317,21.080497056857478,comput,"['[10.1103/PhysRevB.99.100505]', '[10.1103/PhysRevB.99.100505]', '[10.1103/PhysRevB.99.100505]', '[10.1103/PhysRevB.99.100505]']"
CaYH12,250.0,"['228.92039800995025', '201.05970149253733', '182.19568822553896', '170.00663349917082', 210.8, 194.7]",197.9470702045329,19.033088800173743,comput,"['[10.1103/PhysRevB.99.100505]', '[10.1103/PhysRevB.99.100505]', '[10.1103/PhysRevB.99.100505]', '[10.1103/PhysRevB.99.100505]', '[10.1088/1361-648X/ab09b4]', '[10.1088/1361-648X/ab09b4]']"
CaYH12,180.0,"[229.9, 215.5]",222.7,7.200000000000003,comput,"['[10.1088/1361-648X/ab09b4]', '[10.1088/1361-648X/ab09b4]']"
NbH2,0.0,['1.5'],1.5,0.0,comput,['[10.1063/1.4866179]']
NbH2,0.0001,[2.6],2.6,0.0,comput,['[10.1103/PhysRevB.88.184104]']
NbH2,50.0,[1.5],1.5,0.0,comput,['[10.1103/PhysRevB.88.184104]']
NbH2,60.0,['0.5'],0.5,0.0,comput,['[10.1063/1.4866179]']
Mg2ScH10,200.0,[17.94],17.94,0.0,comput,['[arXiv:2109.07051v1]']
ScH10,250.0,[104.0],104.0,0.0,comput,['[10.1103/PhysRevLett.125.217001]']
HCl,320.0,"[29.83, 22.61]",26.22,3.6099999999999994,comput,"['[10.1063/1.3471446]', '[10.1063/1.3471446]']"
HCl,360.0,"[40.64, 32.57]",36.605000000000004,4.035,comput,"['[10.1063/1.3471446]', '[10.1063/1.3471446]']"
HCl,240.0,"[7.22, 3.83]",5.525,1.6949999999999998,comput,"['[10.1063/1.3471446]', '[10.1063/1.3471446]']"
HCl,280.0,"[14.0, 8.96]",11.48,2.5199999999999996,comput,"['[10.1063/1.3471446]', '[10.1063/1.3471446]']"
HCl,250.0,['20.0'],20.0,0.0,comput,['[10.1021/acs.jpcc.5b01653]']
NaH8,200.0,"[171.0, 146.0, 175.0, 152.0]",161.0,12.267844146385297,comput,"['[10.1103/PhysRevB.104.054501]', '[10.1103/PhysRevB.104.054501]', '[10.1103/PhysRevB.104.054501]', '[10.1103/PhysRevB.104.054501]']"
MnHRh3,0.0,['1.63'],1.63,0.0,comput,['[10.1038/s41524-022-00817-4]']
YCeH18,300.0,"['103', 110.0]",106.5,3.5,comput,"['[10.1016/j.mtphys.2022.100873]', '[10.1016/j.mtphys.2022.100873]']"
YCeH18,150.0,"['133.8', 173.8]",153.8,20.0,comput,"['[10.1016/j.mtphys.2022.100873]', '[10.1016/j.mtphys.2022.100873]']"
HBr,160.0,"[33.65, 27.14]",30.395,3.254999999999999,comput,"['[10.1063/1.3471446]', '[10.1063/1.3471446]']"
HBr,200.0,"[51.38, 44.04]",47.71,3.6700000000000017,comput,"['[10.1063/1.3471446]', '[10.1063/1.3471446]']"
HBr,140.0,"[27.68, 21.08]",24.38,3.3000000000000007,comput,"['[10.1063/1.3471446]', '[10.1063/1.3471446]']"
HBr,180.0,"[48.81, 41.68]",45.245000000000005,3.5650000000000013,comput,"['[10.1063/1.3471446]', '[10.1063/1.3471446]']"
HBr,120.0,['0.12566660553152498'],0.12566660553152498,0.0,comput,['[10.1021/acs.jpcc.5b01653]']
BiH5,200.0,['103.0'],103.0,0.0,comput,['[arXiv:1511.05291]']
BiH5,250.0,['101.0'],101.0,0.0,comput,['[arXiv:1511.05291]']
BiH5,300.0,['119.0'],119.0,0.0,comput,['[arXiv:1511.05291]']
ReHFe3,0.0,['2.32'],2.32,0.0,comput,['[10.1038/s41524-022-00817-4]']
NaHPd3,0.0,['0.0'],0.0,0.0,comput,['[10.1038/s41524-022-00817-4]']
Ti5H13,300.0,"[4.0, 1.4]",2.7,1.3,comput,"['[10.1103/PhysRevB.101.134108]', '[10.1103/PhysRevB.101.134108]']"
Ti5H13,150.0,"[2.1, 0.5]",1.3,0.8,comput,"['[10.1103/PhysRevB.101.134108]', '[10.1103/PhysRevB.101.134108]']"
ScHRh3,0.0,['0.59'],0.59,0.0,comput,['[10.1038/s41524-022-00817-4]']
YH4,165.0,['86.52161705733059'],86.52161705733059,0.0,comput,"['[10.1002/adma.202006832,10.1038/srep09948]']"
YH4,120.0,"[95.0, 84.0]",89.5,5.5,comput,"['[10.1038/srep09948]', '[10.1038/srep09948]']"
CS9H30,180.0,['201'],201.0,0.0,comput,['[10.1103/PhysRevB.105.134501]']
CS9H30,300.0,['169'],169.0,0.0,comput,['[10.1103/PhysRevB.105.134501]']
PtHCr3,0.0,['9.31'],9.31,0.0,comput,['[10.1038/s41524-022-00817-4]']
TiPH4,200.0,['38.09'],38.09,0.0,comput,['[10.1016/j.physleta.2019.126189]']
TiPH4,250.0,['62.36'],62.36,0.0,comput,['[10.1016/j.physleta.2019.126189]']
TiPH4,100.0,['51.57'],51.57,0.0,comput,['[10.1016/j.physleta.2019.126189]']
TiPH4,300.0,['57.06'],57.06,0.0,comput,['[10.1016/j.physleta.2019.126189]']
InH3,200.0,[40.5],40.5,0.0,comput,['[10.1021/acs.inorgchem.5b01684]']
InH3,250.0,[39.0],39.0,0.0,comput,['[10.1021/acs.inorgchem.5b01684]']
InH3,300.0,[38.0],38.0,0.0,comput,['[10.1021/acs.inorgchem.5b01684]']
SnHV3,0.0,['4.43'],4.43,0.0,comput,['[10.1038/s41524-022-00817-4]']
LaH2,300.0,['1.257224128701033'],1.257224128701033,0.0,comput,"['[10.1016/j.rinp.2022.106060,10.1073/pnas.1704505114]']"
InHTi3,0.0,['4.04'],4.04,0.0,comput,['[10.1038/s41524-022-00817-4]']
AcH4,200.0,"[54.0, 35.0, 58.0, 42.0]",47.25,9.202581159652981,comput,"['[10.1103/PhysRevB.104.054501]', '[10.1103/PhysRevB.104.054501]', '[10.1103/PhysRevB.104.054501]', '[10.1103/PhysRevB.104.054501]']"
AcH4,100.0,[60.0],60.0,0.0,comput,['[10.1021/acs.jpclett.8b00615]']
ZrH,120.0,[10.6],10.6,0.0,comput,['[10.1039/C6CP08036G]']
LaCeH8,100.0,['1.73'],1.73,0.0,comput,['[10.1016/j.mtphys.2022.100873]']
YMgH12,200.0,[190.0],190.0,0.0,comput,['[10.1002/adts.202100364]']
YMgH12,300.0,[189.0],189.0,0.0,comput,['[10.1002/adts.202100364]']
ScH14,300.0,"[109.0, 87.0, 115.0, 91.0]",100.5,11.779218989389747,comput,"['[10.1103/PhysRevB.104.054501]', '[10.1103/PhysRevB.104.054501]', '[10.1103/PhysRevB.104.054501]', '[10.1103/PhysRevB.104.054501]']"
LiHTi3,0.0,['9.67'],9.67,0.0,comput,['[10.1038/s41524-022-00817-4]']
AuHTa3,0.0,['5.33'],5.33,0.0,comput,['[10.1038/s41524-022-00817-4]']
NdH10,400.0,[1.7],1.7,0.0,comput,['[10.1103/PhysRevB.102.144524]']
SiH4,400.0,[34.67],34.67,0.0,comput,['[10.1038/srep08845]']
SiH4,150.0,['20.0'],20.0,0.0,comput,['[10.1103/PhysRevLett.101.077002]']
SiH4,800.0,[84.8],84.8,0.0,comput,['[10.1038/srep08845]']
SiH4,300.0,[31.47],31.47,0.0,comput,['[10.1038/srep08845]']
SiH4,700.0,[97.6],97.6,0.0,comput,['[10.1038/srep08845]']
SiH4,188.0,['16.5'],16.5,0.0,comput,['10.1088/0256-307X/27/1/017401']
SiH4,190.0,[16.5],16.5,0.0,comput,['10.1103/PhysRevLett.102.087005']
SiH4,70.0,['75.0'],75.0,0.0,comput,['[10.1103/PhysRevLett.101.077002]']
SiH4,200.0,['30.0'],30.0,0.0,comput,['[10.1103/PhysRevLett.101.077002]']
SiH4,209.0,['16.1'],16.1,0.0,comput,['10.1088/0256-307X/27/1/017401']
SiH4,340.0,[20.8],20.8,0.0,comput,['[10.1038/srep08845]']
SiH4,600.0,[22.93],22.93,0.0,comput,['[10.1038/srep08845]']
SiH4,90.0,"[48.0, 42.0, 39.0]",43.0,3.7416573867739413,comput,"['[10.1209/0295-5075/78/37002]', '[10.1209/0295-5075/78/37002]', '[10.1209/0295-5075/78/37002]']"
SiH4,610.0,[107.2],107.2,0.0,comput,['[10.1038/srep08845]']
SiH4,500.0,[24.0],24.0,0.0,comput,['[10.1038/srep08845]']
SiH4,250.0,['50.0'],50.0,0.0,comput,['[10.1103/PhysRevLett.101.077002]']
SiH4,380.0,[16.53],16.53,0.0,comput,['[10.1038/srep08845]']
SiH4,125.0,"[55.0, 49.0, 46.0]",50.0,3.7416573867739413,comput,"['[10.1209/0295-5075/78/37002]', '[10.1209/0295-5075/78/37002]', '[10.1209/0295-5075/78/37002]']"
SeHSc3,0.0,['4.35'],4.35,0.0,comput,['[10.1038/s41524-022-00817-4]']
AgHLi3,0.0,['0.71'],0.71,0.0,comput,['[10.1038/s41524-022-00817-4]']
AgHTi3,0.0,['8.23'],8.23,0.0,comput,['[10.1038/s41524-022-00817-4]']
LiBH2,400.0,[2.33],2.33,0.0,comput,['[10.1016/j.physleta.2020.126525]']
LiBH2,600.0,[10.0],10.0,0.0,comput,['[10.1016/j.physleta.2020.126525]']
LiBH2,300.0,[0.99],0.99,0.0,comput,['[10.1016/j.physleta.2020.126525]']
LiBH2,500.0,[9.12],9.12,0.0,comput,['[10.1016/j.physleta.2020.126525]']
GaHZr3,0.0,['3.67'],3.67,0.0,comput,['[10.1038/s41524-022-00817-4]']
YH18,600.0,['176'],176.0,0.0,comput,['[10.1021/jacs.2c05834]']
YH18,700.0,['162'],162.0,0.0,comput,['[10.1021/jacs.2c05834]']
YH18,500.0,"['183', 212.0, 179.0, 246.0, 213.0]",206.6,24.253659517689286,comput,"['[10.1021/jacs.2c05834]', '[10.1103/PhysRevB.104.054501]', '[10.1103/PhysRevB.104.054501]', '[10.1103/PhysRevB.104.054501]', '[10.1103/PhysRevB.104.054501]']"
TiH14,200.0,"[54.0, 35.0, 20.3]",36.43333333333333,13.79524877952148,comput,"['[10.1016/j.cossms.2020.100808]', '[10.1103/PhysRevB.101.134108]', '[10.1103/PhysRevB.101.134108]']"
AlHTi3,0.0,['3.86'],3.86,0.0,comput,['[10.1038/s41524-022-00817-4]']
SmH9,250.0,['2.0'],2.0,0.0,comput,['[10.1103/PhysRevB.102.144524]']
AlH3,105.0,[24.218648804435745],24.218648804435745,0.0,comput,['[10.1103/PhysRevB.100.174105]']
AlH3,210.0,[0.1397165316795317],0.1397165316795317,0.0,comput,['[10.1103/PhysRevB.100.174105]']
AlH3,290.0,[2.2727766134104707e-11],2.2727766134104707e-11,0.0,comput,['[10.1103/PhysRevB.100.174105]']
AlH3,150.0,[5.349911157169117],5.349911157169117,0.0,comput,['[10.1103/PhysRevB.100.174105]']
CSH46,300.0,['93'],93.0,0.0,comput,['[10.1103/PhysRevB.105.134501]']
Ti2H13,350.0,"[132.1, 110.4]",121.25,10.849999999999994,comput,"['[10.1103/PhysRevB.101.134108]', '[10.1103/PhysRevB.101.134108]']"
SbHNi3,0.0,['0.01'],0.01,0.0,comput,['[10.1038/s41524-022-00817-4]']
H5S2,112.0,[70.1],70.1,0.0,comput,['[10.1038/srep23160]']
H5S2,130.0,[79.1],79.1,0.0,comput,['[10.1038/srep23160]']
H5S2,120.0,[75.2],75.2,0.0,comput,['[10.1038/srep23160]']
LiYH6,200.0,"['24', '51']",37.5,13.5,comput,"['[10.1039/D2CP00059H]', '[10.1039/D2CP00059H]']"
LiYH6,250.0,['48'],48.0,0.0,comput,['[10.1039/D2CP00059H]']
LiYH6,100.0,['42'],42.0,0.0,comput,['[10.1039/D2CP00059H]']
LiYH6,150.0,"['34', '61']",47.5,13.5,comput,"['[10.1039/D2CP00059H]', '[10.1039/D2CP00059H]']"
CaH12,150.0,[206.0],206.0,0.0,comput,['[10.1016/j.cossms.2020.100808]']
KScH12,300.0,[133.0],133.0,0.0,comput,['[10.1103/PhysRevB.100.174506]']
InHV3,0.0,['8.4'],8.4,0.0,comput,['[10.1038/s41524-022-00817-4]']
LaBH7,110.0,"[93.0, 85.0]",89.0,4.0,comput,"['10.1103/PhysRevB.104.134501', '10.1103/PhysRevB.104.134501']"
ScH8,300.0,"[217.0, 185.0, 233.0, 212.0]",211.75,17.282577932704367,comput,"['[10.1103/PhysRevB.104.054501]', '[10.1103/PhysRevB.104.054501]', '[10.1103/PhysRevB.104.054501]', '[10.1103/PhysRevB.104.054501]']"
HS2,200.0,[35.3],35.3,0.0,comput,['[10.1103/PhysRevLett.114.157004]']
HS2,250.0,[25.1],25.1,0.0,comput,['[10.1103/PhysRevLett.114.157004]']
CeH9,150.0,"[131.0, 116.0, 42.0, 60.0, 80.0, 49.0, 64.0, 82.0]",78.0,29.432125305522874,comput,"['[10.1063/1.5130583]', '[10.1063/1.5130583]', '[10.1103/PhysRevLett.127.117001]', '[10.1103/PhysRevLett.127.117001]', '[10.1103/PhysRevLett.127.117001]', '[10.1103/PhysRevLett.127.117001]', '[10.1103/PhysRevLett.127.117001]', '[10.1103/PhysRevLett.127.117001]']"
CeH9,300.0,"[94.0, 77.0]",85.5,8.5,comput,"['[10.1063/1.5130583]', '[10.1063/1.5130583]']"
CeH9,200.0,"[114.0, 98.0, 26.0, 43.0, 64.0, 31.0, 46.0, 65.0]",60.875,29.31909573980753,comput,"['[10.1063/1.5130583]', '[10.1063/1.5130583]', '[10.1103/PhysRevLett.127.117001]', '[10.1103/PhysRevLett.127.117001]', '[10.1103/PhysRevLett.127.117001]', '[10.1103/PhysRevLett.127.117001]', '[10.1103/PhysRevLett.127.117001]', '[10.1103/PhysRevLett.127.117001]']"
CeH9,90.0,"[134.0, 124.0]",129.0,5.0,comput,"['[10.1063/1.5130583]', '[10.1063/1.5130583]']"
CeH9,92.0,"[142.0, 131.0]",136.5,5.5,comput,"['[10.1063/1.5130583]', '[10.1063/1.5130583]']"
CeH9,94.0,"[143.0, 131.0]",137.0,6.0,comput,"['[10.1063/1.5130583]', '[10.1063/1.5130583]']"
CeH9,96.0,"[116.0, 109.0]",112.5,3.5,comput,"['[10.1063/1.5130583]', '[10.1063/1.5130583]']"
CeH9,98.0,"[141.0, 129.0]",135.0,6.0,comput,"['[10.1063/1.5130583]', '[10.1063/1.5130583]']"
CeH9,100.0,"[141.0, 130.0, 51.0, 73.0, 96.0, 62.0, 80.0, 102.0]",91.875,29.679275176459413,comput,"['[10.1063/1.5130583]', '[10.1063/1.5130583]', '[10.1103/PhysRevLett.127.117001]', '[10.1103/PhysRevLett.127.117001]', '[10.1103/PhysRevLett.127.117001]', '[10.1103/PhysRevLett.127.117001]', '[10.1103/PhysRevLett.127.117001]', '[10.1103/PhysRevLett.127.117001]']"
CeH9,120.0,"[68.0, 82.0, 99.0, 76.0, 87.0, 101.0]",85.5,11.786291472158096,comput,"['[10.1103/PhysRevLett.127.117001]', '[10.1103/PhysRevLett.127.117001]', '[10.1103/PhysRevLett.127.117001]', '[10.1103/PhysRevLett.127.117001]', '[10.1103/PhysRevLett.127.117001]', '[10.1103/PhysRevLett.127.117001]']"
CeH9,250.0,"[98.0, 81.0, 86.8]",88.60000000000001,7.0559667421740775,comput,"['[10.1063/1.5130583]', '[10.1063/1.5130583]', '[10.1103/PhysRevB.102.144524]']"
