Repository: huantd/matsdata

This folder contain 3 data files, listed below, for 3 figures in Tran et al., 
"Superconductor Discovery in the Emerging Paradigm of Materials Informatics". 
These files are also reported in the Supporting Information of the Article.
Questions/requests should be directed to Huan Tran at huan.tran@mse.gatech.edu
of huantd@gmail.com.

1. supercond_history_fig1.csv
2. supercond_data_fig3.csv
3. supercond_data_fig15.csv

File: papers/supercond_2024_01/supercond_history_fig1.csv
material,year,pressure,Tc,class,ref
Hg,1911,0,4.15,conventional,Heike Kamerlingh Onnes
Pb,1913,0,7.19,conventional,Heike Kamerlingh Onnes
Nb,1930,0,9.26,conventional,Willem Hendrik Keesom and Kees van Laer
NbN,1941,0,16.0,conventional,Bell Telephone Laboratories
V3Si,1953,0,17.0,conventional,10.1103/PhysRev.89.884
Tc,1953,0,11.2,conventional,10.1103/PhysRev.92.507
Nb3Sn,1954,0,18.3,conventional,10.1103/PhysRev.95.1435
Nb3Ge,1973,0,23.2,conventional,10.1063/1.1654966
(TMTSF)2PF6,1979,1.1,0.9,organic,"10.1051/jphyslet:0198000410409500"
(BEDT-TTF)2ReO4,1983,0.4,2,organic,"10.1103/PhysRevLett.50.270"
LaBaCuO,1986,0,30,cuprate,10.1007/BF01303701
LaSrCuO,1987,0,36,cuprate,"10.1103/PhysRevB.36.4011, 10.1103/PhysRevLett.58.408"
YBaCuO,1987,0,93,cuprate,10.1103/PhysRevLett.58.908
BiCaSrCuO,1988,0,120,cuprate,10.1103/PhysRevLett.60.1174
BKBO,1988,0,30.0,conventional,10.1038/332814a0
κ-(ET)2Cu(NCS)2,1988,0,10.4,organic,10.1016/0921-4534(88)90218-3
TlBaCaCuO,1988,0,127,cuprate,10.1038/332138a0
TlBaCuO,1988,0,90,cuprate,10.1103/PhysRevLett.60.937
κ-(ET)2Cu[N(CN)2]Br,1990,0,11.6,organic,10.1021/ic00339a004
C60Cs2Rb,1991,0,33.0,organic,10.1038/352222a0
C60K3,1991,0,18,organic,10.1038/350600a0
C60Rb3,1991,0,33,organic,10.1126/science.252.5009.1154
HgBaCaCuO,1993,0,133,cuprate,10.1038/363056a0
HgBaCaCuO,1993,15,153,cuprate,10.1038/365323a0
HgBaCuO,1993,0,94,cuprate,10.1038/362226a0
HgTlBaCaCuO,1994,0,115,cuprate,"patent, US5492885A"
κL-(BEDT-TTF)2Cu(CF3)4·TCE,1994,0,4,organic,10.1039/C39940001599
β''-(ET)2SF5CH2CF2SO3,1997,0,5.2,organic,10.1021/ja962188l
MgB2,2001,0,39.0,conventional,10.1038/35065039
SiH4,2008,90,17.5,hydride,10.1126/science.1153282
FeSe,2008,0,8,iron,10.1073/pnas.0807325105
LaFeAsO,2008,0,26,iron,10.1021/ja800073m
SmFeAsO,2009,0,56,iron,10.1088/0953-8984/21/14/142203
FeSe/STO,2014,0,100,iron,10.1038/nmat4153
H3S,2015,155,203,hydride,10.1038/nature14964
LaH10,2019,170,250,hydride,10.1038/s41586-019-1201-8
ThH10,2020,174,161,hydride,10.1016/j.mattod.2019.10.005
PrH9,2020,120,8.4,hydride,10.1126/sciadv.aax6849
BaH12,2021,140,20,hydride,10.1038/s41467-020-20103-5
LaYH10,2021,199,253,hydride,10.1016/j.mattod.2021.03.025
YH6,2021,168,224,hydride,10.1002/adma.202006832
YH6,2021,183,220,hydride,10.1038/s41467-021-25372-2
YH9,2021,201,243,hydride,10.1038/s41467-021-25372-2
CeH9,2021,88,57,hydride,10.1103/PhysRevLett.127.117001
CeH10,2021,95,115,hydride,10.1103/PhysRevLett.127.117001
CaH6,2022,172,215,hydride,10.1103/PhysRevLett.128.167001
CaH6,2022,160,210,hydride,10.1038/s41467-022-30454-w
SnH4,2023,180,72,hydride,10.1002/advs.202303622
LaCeH10,2024,155,175,hydride,10.1088/1361-648X/ad0915
YCeH9,2024,130,141,hydride,10.1038/s41467-024-46133-x

File: papers/supercond_2024_01/supercond_data_fig3.csv (part 2 of 3)
formula,pressure,Tc_list,Tc_mean,Tc_std,method,ref
HTe,200.0,[18.71],18.71,0.0,comput,['[10.1103/PhysRevLett.116.057002]']
HTe,300.0,[44.26],44.26,0.0,comput,['[10.1103/PhysRevLett.116.057002]']
HTe,150.0,[28.28],28.28,0.0,comput,['[10.1103/PhysRevLett.116.057002]']
SbHLi3,0.0,['2.09'],2.09,0.0,comput,['[10.1038/s41524-022-00817-4]']
SnHRh3,0.0,['0.11'],0.11,0.0,comput,['[10.1038/s41524-022-00817-4]']
KH10,100.0,"[124.0, 105.0, 157.0, 134.0]",130.0,18.748333259252675,comput,"['[10.1103/PhysRevB.104.054501]', '[10.1103/PhysRevB.104.054501]', '[10.1103/PhysRevB.104.054501]', '[10.1103/PhysRevB.104.054501]']"
KH10,150.0,[148.0],148.0,0.0,comput,['[10.1016/j.cossms.2020.100808]']
LaSH6,200.0,[24.0],24.0,0.0,comput,['10.1103/PhysRevB.100.184502']
LaSH6,300.0,[35.0],35.0,0.0,comput,['10.1103/PhysRevB.100.184502']
Si2H6,160.0,"[16.7, 12.4]",14.55,2.1499999999999995,comput,"['[10.1103/PhysRevLett.108.117004]', '[10.1103/PhysRevLett.108.117004]']"
Si2H6,100.0,"[24.6, 20.2]",22.4,2.200000000000001,comput,"['[10.1103/PhysRevLett.108.117004]', '[10.1103/PhysRevLett.108.117004]']"
Si2H6,200.0,"[16.2, 12.2, 91.78, 80.1]",50.07,36.13460529741538,comput,"['[10.1103/PhysRevLett.108.117004]', '[10.1103/PhysRevLett.108.117004]', '[10.1073/pnas.1005242107]', '[10.1073/pnas.1005242107]']"
Si2H6,140.0,"[17.9, 13.5]",15.7,2.1999999999999993,comput,"['[10.1103/PhysRevLett.108.117004]', '[10.1103/PhysRevLett.108.117004]']"
Si2H6,300.0,"[41.83, 33.97]",37.9,3.9299999999999997,comput,"['[10.1073/pnas.1005242107]', '[10.1073/pnas.1005242107]']"
Si2H6,175.0,"[75.63, 64.62]",70.125,5.5049999999999955,comput,"['[10.1073/pnas.1005242107]', '[10.1073/pnas.1005242107]']"
Si2H6,275.0,"[153.44, 138.86]",146.15,7.289999999999992,comput,"['[10.1073/pnas.1005242107]', '[10.1073/pnas.1005242107]']"
Si2H6,220.0,"[16.1, 12.7]",14.4,1.700000000000001,comput,"['[10.1103/PhysRevLett.108.117004]', '[10.1103/PhysRevLett.108.117004]']"
TiHRu3,0.0,['12.31'],12.31,0.0,comput,['[10.1038/s41524-022-00817-4]']
AcH3,150.0,['0.0'],0.0,0.0,comput,['[10.1021/acs.jpclett.8b00615]']
IrHCr3,0.0,['12.79'],12.79,0.0,comput,['[10.1038/s41524-022-00817-4]']
XeH2,400.0,[26.0],26.0,0.0,comput,['[10.1063/1.4931931]']
XeH2,600.0,[16.0],16.0,0.0,comput,['[10.1063/1.4931931]']
XeH2,500.0,[20.0],20.0,0.0,comput,['[10.1063/1.4931931]']
CaBH,300.0,[3.4050502413746225e-14],3.4050502413746225e-14,0.0,comput,['[10.1103/PhysRevB.102.014516]']
PtHPd3,0.0,['0.02'],0.02,0.0,comput,['[10.1038/s41524-022-00817-4]']
YH20,500.0,"[205.0, 176.0, 244.0, 212.0]",209.25,24.180312239505923,comput,"['[10.1103/PhysRevB.104.054501]', '[10.1103/PhysRevB.104.054501]', '[10.1103/PhysRevB.104.054501]', '[10.1103/PhysRevB.104.054501]']"
Li2BH6,200.0,[81.0],81.0,0.0,comput,['[10.1103/PhysRevMaterials.1.074803]']
Li2BH6,100.0,[98.0],98.0,0.0,comput,['[10.1103/PhysRevMaterials.1.074803]']
BiH4,200.0,[88.0],88.0,0.0,comput,['[arXiv:1511.05291]']
BiH4,250.0,[77.0],77.0,0.0,comput,['[arXiv:1511.05291]']
BiH4,300.0,[75.0],75.0,0.0,comput,['[arXiv:1511.05291]']
BiH4,150.0,[93.0],93.0,0.0,comput,['[arXiv:1511.05291]']
CuHTa3,0.0,['7.82'],7.82,0.0,comput,['[10.1038/s41524-022-00817-4]']
TiPH2,250.0,['2.22'],2.22,0.0,comput,['[10.1016/j.physleta.2019.126189]']
SiH8,250.0,"[107.0, 98.0]",102.5,4.5,comput,"['[10.1073/pnas.1007354107]', '[10.1073/pnas.1007354107]']"
YMgH5,200.0,[6.0],6.0,0.0,comput,['[10.1002/adts.202100364]']
YMgH5,100.0,[1e-05],1e-05,0.0,comput,['[10.1002/adts.202100364]']
YMgH5,300.0,[4.0],4.0,0.0,comput,['[10.1002/adts.202100364]']
LuH10,200.0,[105.0],105.0,0.0,comput,['[10.1103/PhysRevLett.125.217001]']
CaH6,140.0,[64.633],64.633,0.0,comput,['[arXiv:2211.03265]']
CaH6,150.0,"[182.0, 235.0, 220.0]",212.33333333333334,22.305953365762146,comput,"['[10.1103/PhysRevB.100.174506,10.1088/1361-648X/ab09b4,10.1073/pnas.1118168109]', '[10.1103/PhysRevB.100.174506,10.1088/1361-648X/ab09b4,10.1073/pnas.1118168109]', '[10.1103/PhysRevB.100.174506,10.1088/1361-648X/ab09b4,10.1073/pnas.1118168109]']"
CaH6,300.0,[174.0],174.0,0.0,comput,"['[10.1103/PhysRevB.100.174506,10.1088/1361-648X/ab09b4,10.1073/pnas.1118168109]']"
CaH6,200.0,"['201.0', '211.0', '197.0', 211.3, 197.1]",203.48,6.427254468278042,comput,"['10.1073/pnas.1118168109', '10.1088/1361-648X/ab09b4', '10.1088/1361-648X/ab09b4', '[10.1103/PhysRevB.100.174506,10.1088/1361-648X/ab09b4,10.1073/pnas.1118168109]', '[10.1103/PhysRevB.100.174506,10.1088/1361-648X/ab09b4,10.1073/pnas.1118168109]']"
CaH6,100.0,"[179.0, 150.0, 253.0, 216.0, 71.041]",173.8082,61.978015045336846,comput,"['[10.1103/PhysRevB.104.054501]', '[10.1103/PhysRevB.104.054501]', '[10.1103/PhysRevB.104.054501]', '[10.1103/PhysRevB.104.054501]', '[arXiv:2211.03265]']"
CaH6,110.0,[69.708],69.708,0.0,comput,['[arXiv:2211.03265]']
CaH6,120.0,[68.146],68.146,0.0,comput,['[arXiv:2211.03265]']
CaH6,250.0,['187.0'],187.0,0.0,comput,['10.1073/pnas.1118168109']
LaCeH20,250.0,['109.1'],109.1,0.0,comput,['[10.1016/j.mtphys.2022.100873]']
PH2,200.0,"[75.59, 70.36]",72.975,2.615000000000002,comput,"['[10.1021/jacs.5b10180]', '[10.1021/jacs.5b10180]']"
PH2,100.0,"['32.47', 49.01]",40.739999999999995,8.27,comput,"['[10.1021/jacs.5b10180]', '[10.1021/jacs.5b10180]']"
PH2,150.0,"[50.6, 55.52]",53.06,2.460000000000001,comput,"['[10.1021/jacs.5b10180]', '[10.1021/jacs.5b10180]']"
BaH6,100.0,['38.0'],38.0,0.0,comput,['[10.1021/jp311571n]']
PtHBe3,0.0,['17.82'],17.82,0.0,comput,['[10.1038/s41524-022-00817-4]']
TiH3,100.0,"[7.1, 3.1]",5.1,1.9999999999999998,comput,"['[10.1103/PhysRevB.101.134108]', '[10.1103/PhysRevB.101.134108]']"
BiHRh3,0.0,['0.01'],0.01,0.0,comput,['[10.1038/s41524-022-00817-4]']
WHFe3,0.0,['0.0'],0.0,0.0,comput,['[10.1038/s41524-022-00817-4]']
ThBeH6,100.0,"['16', '23']",19.5,3.5,comput,"['[10.1016/j.fmre.2022.11.010]', '[10.1016/j.fmre.2022.11.010]']"
ThBeH6,60.0,['43'],43.0,0.0,comput,['[10.1016/j.fmre.2022.11.010]']
ThBeH6,70.0,['41'],41.0,0.0,comput,['[10.1016/j.fmre.2022.11.010]']
NSiH11,300.0,[110.0],110.0,0.0,comput,['[10.1016/j.ssc.2021.114260]']
YSH6,210.0,[91.0],91.0,0.0,comput,['10.1103/PhysRevB.100.184502']
YSH6,300.0,[61.0],61.0,0.0,comput,['10.1103/PhysRevB.100.184502']
NaH16,100.0,"[60.0, 47.0, 75.0, 61.0]",60.75,9.908960591303208,comput,"['[10.1103/PhysRevB.104.054501]', '[10.1103/PhysRevB.104.054501]', '[10.1103/PhysRevB.104.054501]', '[10.1103/PhysRevB.104.054501]']"
Sr(AuH2)2,0.000101325,[10.0],10.0,0.0,comput,['[10.1021/jacs.7b04456]']
NaAlH8,200.0,[39.0],39.0,0.0,comput,['[10.1103/PhysRevB.104.104509]']
NaAlH8,250.0,[45.0],45.0,0.0,comput,['[10.1103/PhysRevB.104.104509]']
NaAlH8,300.0,[55.0],55.0,0.0,comput,['[10.1103/PhysRevB.104.104509]']
Ba(AuH2)2,0.000101325,[30.0],30.0,0.0,comput,['[10.1021/jacs.7b04456]']
CaBH11,250.0,['112'],112.0,0.0,comput,['[10.1103/PhysRevB.104.174106]']
CaBH11,300.0,['112'],112.0,0.0,comput,['[10.1103/PhysRevB.104.174106]']
TaHSc3,0.0,['6.54'],6.54,0.0,comput,['[10.1038/s41524-022-00817-4]']
ZrH10,250.0,[141.0],141.0,0.0,comput,['[10.1103/PhysRevLett.125.217001]']
ZrH10,300.0,[140.0],140.0,0.0,comput,['[10.1103/PhysRevLett.125.217001]']
MgH8,500.0,"[110.0, 82.0, 121.0, 91.0]",101.0,15.346009253222807,comput,"['[10.1103/PhysRevB.104.054501]', '[10.1103/PhysRevB.104.054501]', '[10.1103/PhysRevB.104.054501]', '[10.1103/PhysRevB.104.054501]']"
YMgH3,100.0,[1e-05],1e-05,0.0,comput,['[10.1002/adts.202100364]']
LiP2H14,400.0,['84.0'],84.0,0.0,comput,['[10.1021/acs.jpclett.9b03856]']
LiP2H14,300.0,['112.0'],112.0,0.0,comput,['[10.1021/acs.jpclett.9b03856]']
LiP2H14,230.0,['143.0'],143.0,0.0,comput,['[10.1021/acs.jpclett.9b03856]']
SrH24,500.0,"[227.0, 195.0, 245.0, 218.0]",221.25,18.005207580030838,comput,"['[10.1103/PhysRevB.104.054501]', '[10.1103/PhysRevB.104.054501]', '[10.1103/PhysRevB.104.054501]', '[10.1103/PhysRevB.104.054501]']"
TiH4,350.0,"['21.2', '10.7']",15.95,5.25,comput,"['[10.1103/PhysRevB.101.134108]', '[10.1103/PhysRevB.101.134108]']"
YKH12,240.0,['143.2'],143.2,0.0,comput,['[arXiv:2103.00193]']
BeP2H14,400.0,['90.0'],90.0,0.0,comput,['[10.1021/acs.jpclett.9b03856]']
YH10,250.0,"['265', '244']",254.5,10.5,comput,"['10.1073/pnas.1704505114', '10.1073/pnas.1704505114']"
YH10,300.0,"['255', '233']",244.0,11.0,comput,"['10.1073/pnas.1704505114', '10.1073/pnas.1704505114']"
OsHCr3,0.0,['15.26'],15.26,0.0,comput,['[10.1038/s41524-022-00817-4]']
AlHRh3,0.0,['2.19'],2.19,0.0,comput,['[10.1038/s41524-022-00817-4]']
HSe,250.0,[39.0],39.0,0.0,comput,['[10.1038/srep15433]']
HSe,300.0,"[23.0, 42.0]",32.5,9.5,comput,"['[10.1038/srep15433]', '[10.1038/srep15433]']"
MoHCo3,0.0,['0.81'],0.81,0.0,comput,['[10.1038/s41524-022-00817-4]']
TiHRh3,0.0,['0.07'],0.07,0.0,comput,['[10.1038/s41524-022-00817-4]']
SnH14,300.0,[97.0],97.0,0.0,comput,['[10.1038/srep22873]']
PbHLi3,0.0,['2.93'],2.93,0.0,comput,['[10.1038/s41524-022-00817-4]']
TiPH,150.0,['0.0001'],0.0001,0.0,comput,['[10.1016/j.physleta.2019.126189]']
InHPd3,0.0,['0.0'],0.0,0.0,comput,['[10.1038/s41524-022-00817-4]']
ThH18,400.0,['296'],296.0,0.0,comput,['[10.1021/jacs.2c05834]']
ThH18,600.0,['321'],321.0,0.0,comput,['[10.1021/jacs.2c05834]']
ThH18,300.0,['131'],131.0,0.0,comput,['[10.1021/jacs.2c05834]']
ThH18,500.0,['306'],306.0,0.0,comput,['[10.1021/jacs.2c05834]']
MgSc3H12,200.0,[2.61],2.61,0.0,comput,['[arXiv:2109.07051v1]']
CSH24,300.0,['138'],138.0,0.0,comput,['[10.1103/PhysRevB.105.134501]']
PHLi3,0.0,['2.21'],2.21,0.0,comput,['[10.1038/s41524-022-00817-4]']
Na2H11,100.0,"[156.0, 127.0, 161.0, 134.0]",144.5,14.326548781894402,comput,"['[10.1103/PhysRevB.104.054501]', '[10.1103/PhysRevB.104.054501]', '[10.1103/PhysRevB.104.054501]', '[10.1103/PhysRevB.104.054501]']"
Na2H11,500.0,"[166.0, 132.0, 180.0, 141.0, 105.0, 72.0, 104.0, 76.0]",122.0,37.06413360649349,comput,"['[10.1103/PhysRevB.104.054501]', '[10.1103/PhysRevB.104.054501]', '[10.1103/PhysRevB.104.054501]', '[10.1103/PhysRevB.104.054501]', '[10.1103/PhysRevB.104.054501]', '[10.1103/PhysRevB.104.054501]', '[10.1103/PhysRevB.104.054501]', '[10.1103/PhysRevB.104.054501]']"
Na2H11,200.0,"[156.0, 120.0, 162.0, 129.0]",141.75,17.66882848408462,comput,"['[10.1103/PhysRevB.104.054501]', '[10.1103/PhysRevB.104.054501]', '[10.1103/PhysRevB.104.054501]', '[10.1103/PhysRevB.104.054501]']"
TiH,200.0,"[19.5, 14.8]",17.15,2.3499999999999996,comput,"['[10.1103/PhysRevB.101.134108]', '[10.1103/PhysRevB.101.134108]']"
TiH,50.0,"[5.4, 4.1]",4.75,0.6500000000000004,comput,"['[10.1103/PhysRevB.101.134108]', '[10.1103/PhysRevB.101.134108]']"
TiH,350.0,"[27.7, 14.4]",21.05,6.6499999999999995,comput,"['[10.1103/PhysRevB.101.134108]', '[10.1103/PhysRevB.101.134108]']"
LaKH12,140.0,['99.2'],99.2,0.0,comput,['[arXiv:2103.00193]']
MgSc2H9,200.0,[6.88],6.88,0.0,comput,['[arXiv:2109.07051v1]']
AsH,400.0,[20.2],20.2,0.0,comput,['[10.1021/acs.chemmater.5b04638]']
AsH,300.0,[21.2],21.2,0.0,comput,['[10.1021/acs.chemmater.5b04638]']
CSH22,300.0,['78'],78.0,0.0,comput,['[10.1103/PhysRevB.105.134501]']
AcH5,100.0,"[65.0, 48.0, 69.0, 49.0]",57.75,9.364160400164021,comput,"['[10.1103/PhysRevB.104.054501]', '[10.1103/PhysRevB.104.054501]', '[10.1103/PhysRevB.104.054501]', '[10.1103/PhysRevB.104.054501]']"
AcH5,150.0,[74.9],74.9,0.0,comput,['[10.1021/acs.jpclett.8b00615]']
MgH16,300.0,[73.0],73.0,0.0,comput,['[10.1103/PhysRevLett.123.097001]']
H4Te,230.0,[91.33],91.33,0.0,comput,['[10.1103/PhysRevLett.116.057002]']
H4Te,200.0,[99.18],99.18,0.0,comput,['[10.1103/PhysRevLett.116.057002]']
H4Te,170.0,[104.47],104.47,0.0,comput,['[10.1103/PhysRevLett.116.057002]']
H4Te,300.0,[67.7],67.7,0.0,comput,['[10.1103/PhysRevLett.116.057002]']
H4Te,270.0,[75.66],75.66,0.0,comput,['[10.1103/PhysRevLett.116.057002]']
MgHRh3,0.0,['1.11'],1.11,0.0,comput,['[10.1038/s41524-022-00817-4]']
SbHTi3,0.0,"['6.39', '4.14']",5.265,1.125,comput,"['[10.1038/s41524-022-00817-4]', '[10.1038/s41524-022-00817-4]']"
LiH6,200.0,[42.0],42.0,0.0,comput,['[10.1107/S2053229613028337]']
LiH6,250.0,[58.0],58.0,0.0,comput,['[10.1107/S2053229613028337]']
LiH6,300.0,"[152.0, 121.0, 161.0, 130.0, 142.0, 109.0, 163.0, 130.0, 82.0]",132.22222222222223,24.62960178221762,comput,"['[10.1103/PhysRevB.104.054501]', '[10.1103/PhysRevB.104.054501]', '[10.1103/PhysRevB.104.054501]', '[10.1103/PhysRevB.104.054501]', '[10.1103/PhysRevB.104.054501]', '[10.1103/PhysRevB.104.054501]', '[10.1103/PhysRevB.104.054501]', '[10.1103/PhysRevB.104.054501]', '[10.1107/S2053229613028337]']"
LiH6,150.0,[38.34],38.34,0.0,comput,['[10.1107/S2053229613028337]']
CdHZr3,0.0,['2.57'],2.57,0.0,comput,['[10.1038/s41524-022-00817-4]']
CuHPd3,0.0,['0.0'],0.0,0.0,comput,['[10.1038/s41524-022-00817-4]']
SrSiH8,40.0,['131.44329896907215'],131.44329896907215,0.0,comput,['[10.1038/s41524-022-00801-y]']
SrSiH8,50.0,['126.03092783505153'],126.03092783505153,0.0,comput,['[10.1038/s41524-022-00801-y]']
SrSiH8,100.0,['163.1443298969072'],163.1443298969072,0.0,comput,['[10.1038/s41524-022-00801-y]']
SrSiH8,30.0,['126.03092783505153'],126.03092783505153,0.0,comput,['[10.1038/s41524-022-00801-y]']
H5Te2,200.0,[57.98],57.98,0.0,comput,['[10.1103/PhysRevLett.116.057002]']
H5Te2,300.0,[46.0],46.0,0.0,comput,['[10.1103/PhysRevLett.116.057002]']
MgH12,140.0,[60.0],60.0,0.0,comput,['[10.1103/PhysRevB.87.054107]']
MgH12,500.0,"[340.0, 294.0, 402.0, 360.0]",349.0,38.84584919911006,comput,"['[10.1103/PhysRevB.104.054501]', '[10.1103/PhysRevB.104.054501]', '[10.1103/PhysRevB.104.054501]', '[10.1103/PhysRevB.104.054501]']"
TiH12,150.0,"[4.8, 1.0]",2.9,1.9,comput,"['[10.1103/PhysRevB.101.134108]', '[10.1103/PhysRevB.101.134108]']"
TiH12,350.0,"[18.9, 9.0]",13.95,4.949999999999999,comput,"['[10.1103/PhysRevB.101.134108]', '[10.1103/PhysRevB.101.134108]']"
BaH2,60.0,"['0.004', '0.00012']",0.00206,0.0019399999999999999,comput,"['[10.1016/j.ssc.2009.07.044]', '[10.1016/j.ssc.2009.07.044]']"
MgHZr3,0.0,['3.43'],3.43,0.0,comput,['[10.1038/s41524-022-00817-4]']
WHRu3,0.0,['1.38'],1.38,0.0,comput,['[10.1038/s41524-022-00817-4]']
AuHNb3,0.0,['9.57'],9.57,0.0,comput,['[10.1038/s41524-022-00817-4]']
GaH3,120.0,[102.0],102.0,0.0,comput,"['[10.1103/PhysRevB.84.064118,10.1088/0953-2048/27/1/015003]']"
GaH3,240.0,[60.0],60.0,0.0,comput,"['[10.1103/PhysRevB.84.064118,10.1088/0953-2048/27/1/015003]']"
GaH3,160.0,[86.0],86.0,0.0,comput,"['[10.1103/PhysRevB.84.064118,10.1088/0953-2048/27/1/015003]']"
GaH3,200.0,[72.0],72.0,0.0,comput,"['[10.1103/PhysRevB.84.064118,10.1088/0953-2048/27/1/015003]']"
CuHLi3,0.0,['0.76'],0.76,0.0,comput,['[10.1038/s41524-022-00817-4]']
AsHY3,0.0,['5.4'],5.4,0.0,comput,['[10.1038/s41524-022-00817-4]']
PbHPd3,0.0,['0.34'],0.34,0.0,comput,['[10.1038/s41524-022-00817-4]']
CdHNb3,0.0,['7.81'],7.81,0.0,comput,['[10.1038/s41524-022-00817-4]']
MoHFe3,0.0,['0.49'],0.49,0.0,comput,['[10.1038/s41524-022-00817-4]']
HS,300.0,[38.0],38.0,0.0,comput,['[10.1103/PhysRevLett.114.157004]']
BaSiH8,100.0,['61.85567010309276'],61.85567010309276,0.0,comput,['[10.1038/s41524-022-00801-y]']
BaSiH8,10.0,['75.77319587628864'],75.77319587628864,0.0,comput,['[10.1038/s41524-022-00801-y]']
BaSiH8,50.0,['83.50515463917523'],83.50515463917523,0.0,comput,['[10.1038/s41524-022-00801-y]']
BaSiH8,5.0,['71.13402061855669'],71.13402061855669,0.0,comput,['[10.1038/s41524-022-00801-y]']
VH,200.0,[2.24],2.24,0.0,comput,['[10.1021/acs.inorgchem.7b01686]']
Ti2H5,250.0,"[4.7, 1.9]",3.3,1.4000000000000001,comput,"['[10.1103/PhysRevB.101.134108]', '[10.1103/PhysRevB.101.134108]']"
Ti2H5,50.0,"[7.1, 3.5]",5.3,1.7999999999999998,comput,"['[10.1103/PhysRevB.101.134108]', '[10.1103/PhysRevB.101.134108]']"
CeH10,150.0,"[134.0, 118.0]",126.0,8.0,comput,"['[10.1063/1.5130583]', '[10.1063/1.5130583]']"
CeH10,300.0,"[74.0, 56.0]",65.0,9.0,comput,"['[10.1063/1.5130583]', '[10.1063/1.5130583]']"
CeH10,200.0,"[106.0, 88.0]",97.0,9.0,comput,"['[10.1063/1.5130583]', '[10.1063/1.5130583]']"
CeH10,92.0,"[147.0, 137.0]",142.0,5.0,comput,"['[10.1063/1.5130583]', '[10.1063/1.5130583]']"
CeH10,94.0,"[168.0, 157.0]",162.5,5.5,comput,"['[10.1063/1.5130583]', '[10.1063/1.5130583]']"
CeH10,96.0,"[118.0, 110.0]",114.0,4.0,comput,"['[10.1063/1.5130583]', '[10.1063/1.5130583]']"
CeH10,98.0,"[125.0, 117.0]",121.0,4.0,comput,"['[10.1063/1.5130583]', '[10.1063/1.5130583]']"
CeH10,100.0,"[144.0, 134.0]",139.0,5.0,comput,"['[10.1063/1.5130583]', '[10.1063/1.5130583]']"
CeH10,250.0,"[85.0, 67.0, 43.8]",65.26666666666667,16.864426728735516,comput,"['[10.1063/1.5130583]', '[10.1063/1.5130583]', '[10.1103/PhysRevB.102.144524]']"
BaC2H8,40.0,[6.976744186046503],6.976744186046503,0.0,comput,['[10.1021/acsaelm.1c00617]']
BaC2H8,10.0,[6.146179401993351],6.146179401993351,0.0,comput,['[10.1021/acsaelm.1c00617]']
BaC2H8,80.0,[16.112956810631225],16.112956810631225,0.0,comput,['[10.1021/acsaelm.1c00617]']
BaC2H8,20.0,[7.973421926910305],7.973421926910305,0.0,comput,['[10.1021/acsaelm.1c00617]']
BaC2H8,60.0,[7.973421926910305],7.973421926910305,0.0,comput,['[10.1021/acsaelm.1c00617]']
BaC2H8,30.0,[8.637873754152821],8.637873754152821,0.0,comput,['[10.1021/acsaelm.1c00617]']
SnHLi3,0.0,['2.3'],2.3,0.0,comput,['[10.1038/s41524-022-00817-4]']
AcH18,300.0,['206'],206.0,0.0,comput,['[10.1021/jacs.2c05834]']
AcH18,400.0,"['99', '134']",116.5,17.5,comput,"['[10.1021/jacs.2c05834]', '[10.1021/jacs.2c05834]']"
AcH18,500.0,['76'],76.0,0.0,comput,['[10.1021/jacs.2c05834]']
AcH18,600.0,['53'],53.0,0.0,comput,['[10.1021/jacs.2c05834]']
AcH18,700.0,['50'],50.0,0.0,comput,['[10.1021/jacs.2c05834]']
LaY3H24,180.0,"[145.31, 137.11]",141.21,4.099999999999994,comput,"['[10.1021/acs.chemmater.1c02371]', '[10.1021/acs.chemmater.1c02371]']"
CdHTa3,0.0,['4.48'],4.48,0.0,comput,['[10.1038/s41524-022-00817-4]']
KH6,300.0,"['57.42', '46.05']",51.735,5.685000000000002,comput,"['[arXiv:1502.03017]', '[arXiv:1502.03017]']"
KH6,166.0,"[69.84, 58.66]",64.25,5.590000000000003,comput,"['[10.1103/PhysRevB.86.014118]', '[10.1103/PhysRevB.86.014118]']"
KH6,230.0,"['69.6', '57.95']",63.775,5.824999999999996,comput,"['[arXiv:1502.03017]', '[arXiv:1502.03017]']"
TiHCo3,0.0,['0.0'],0.0,0.0,comput,['[10.1038/s41524-022-00817-4]']
SrH15,200.0,['125'],125.0,0.0,comput,['[10.1007/s11467-022-1182-1]']
SrH15,250.0,['127'],127.0,0.0,comput,['[10.1007/s11467-022-1182-1]']
SrH15,300.0,['139'],139.0,0.0,comput,['[10.1007/s11467-022-1182-1]']
SrH15,500.0,"[136.0, 100.0, 139.0, 110.0]",121.25,16.663958113245485,comput,"['[10.1103/PhysRevB.104.054501]', '[10.1103/PhysRevB.104.054501]', '[10.1103/PhysRevB.104.054501]', '[10.1103/PhysRevB.104.054501]']"
NiHBe3,0.0,['6.17'],6.17,0.0,comput,['[10.1038/s41524-022-00817-4]']
TiHZr3,0.0,['12.35'],12.35,0.0,comput,['[10.1038/s41524-022-00817-4]']
CS15H48,300.0,['168'],168.0,0.0,comput,['[10.1103/PhysRevB.105.134501]']
CS15H48,260.0,['190'],190.0,0.0,comput,['[10.1103/PhysRevB.105.134501]']
SnH4,200.0,[62.0],62.0,0.0,comput,['[10.1073/pnas.0908342107]']
SnH4,220.0,['91.0'],91.0,0.0,comput,['[10.1038/srep22873]']
SnH4,120.0,[22.0],22.0,0.0,comput,['[10.1073/pnas.0908342107]']
Al2H,195.0,"['0.46079092183639175', '0.12814202383362677', 1.8488622039270692, 0.1966459939207828, 0.1735255738620565]",0.5615933434759854,0.6540467040748141,comput,"['[10.1103/PhysRevB.100.174105]', '[10.1103/PhysRevB.100.174105]', '[10.1103/PhysRevB.100.174105]', '[10.1103/PhysRevB.100.174105]', '[10.1103/PhysRevB.100.174105]']"
InHNi3,0.0,['0.0'],0.0,0.0,comput,['[10.1038/s41524-022-00817-4]']
NaP2H14,400.0,['139.0'],139.0,0.0,comput,['[10.1021/acs.jpclett.9b03856]']
BiHY3,0.0,['2.17'],2.17,0.0,comput,['[10.1038/s41524-022-00817-4]']
ZrH6,160.0,[55.0],55.0,0.0,comput,['[10.1103/PhysRevB.98.134103]']
ZrH6,215.0,[70.0],70.0,0.0,comput,['[10.1103/PhysRevB.98.134103]']
ZrH6,340.0,[107.0],107.0,0.0,comput,['[10.1103/PhysRevB.98.134103]']
ZrH6,295.0,"['153.0', 114.0]",133.5,19.5,comput,"['[10.1103/PhysRevB.98.134103]', '[10.1103/PhysRevB.98.134103]']"
ScHPd3,0.0,['0.0'],0.0,0.0,comput,['[10.1038/s41524-022-00817-4]']
ZrH3,40.0,[12.4],12.4,0.0,comput,['[10.1021/acs.jpclett.9b03632]']
ZrH3,10.0,[16.6],16.6,0.0,comput,['[10.1021/acs.jpclett.9b03632]']
ZrH3,260.0,['8.0'],8.0,0.0,comput,['[10.1103/PhysRevB.98.134103]']
ZrH3,20.0,[13.8],13.8,0.0,comput,['[10.1021/acs.jpclett.9b03632]']
AlHZr3,0.0,['3.22'],3.22,0.0,comput,['[10.1038/s41524-022-00817-4]']
SHTi3,0.0,['10.23'],10.23,0.0,comput,['[10.1038/s41524-022-00817-4]']
Li2MgH16,250.0,[473.0],473.0,0.0,comput,['[10.1103/PhysRevLett.123.097001]']
Li2MgH16,500.0,[176.0],176.0,0.0,comput,['[10.1103/PhysRevLett.123.097001]']
Li2MgH16,300.0,"[357.0, 201.0]",279.0,78.0,comput,"['[10.1103/PhysRevLett.123.097001]', '[10.1103/PhysRevLett.123.097001]']"
CaBH9,250.0,[0.001],0.001,0.0,comput,['[10.1103/PhysRevB.104.174106]']
CaBH9,300.0,[1.0],1.0,0.0,comput,['[10.1103/PhysRevB.104.174106]']
LaH8,300.0,['116.65318852762239'],116.65318852762239,0.0,comput,"['[10.1016/j.rinp.2022.106060,10.1073/pnas.1704505114]']"
YCa2H18,200.0,['179'],179.0,0.0,comput,['[10.1103/PhysRevB.106.014521]']
GeHCo3,0.0,['0.0'],0.0,0.0,comput,['[10.1038/s41524-022-00817-4]']
PmH10,250.0,[6.3],6.3,0.0,comput,['[10.1103/PhysRevB.102.144524]']
CdHRh3,0.0,['0.72'],0.72,0.0,comput,['[10.1038/s41524-022-00817-4]']
H3Cl,200.0,"[95.0, 76.66666666666663]",85.83333333333331,9.166666666666686,comput,"['[10.1063/1.5031202]', '[10.1063/1.5031202]']"
H3Cl,250.0,"[77.0, 61.66666666666663]",69.33333333333331,7.666666666666686,comput,"['[10.1063/1.5031202]', '[10.1063/1.5031202]']"
H3Cl,150.0,"[198.0, 142.77777777777777]",170.38888888888889,27.611111111111114,comput,"['[10.1063/1.5031202]', '[10.1063/1.5031202]']"
H3Cl,175.0,"[122.0, 98.88888888888886]",110.44444444444443,11.555555555555571,comput,"['[10.1063/1.5031202]', '[10.1063/1.5031202]']"
CaBH5,300.0,[0.1403482015452962],0.1403482015452962,0.0,comput,['[10.1103/PhysRevB.102.014516]']
SiHLi3,0.0,['2.53'],2.53,0.0,comput,['[10.1038/s41524-022-00817-4]']
ZrH16,150.0,[88.0],88.0,0.0,comput,['[10.1016/j.cossms.2020.100808]']
LaH15,200.0,['113'],113.0,0.0,comput,['[10.1007/s11467-022-1182-1]']
LaH15,250.0,['107'],107.0,0.0,comput,['[10.1007/s11467-022-1182-1]']
LaH15,300.0,['101'],101.0,0.0,comput,['[10.1007/s11467-022-1182-1]']
NaH6,200.0,"[275.0, 235.0, 288.0, 260.0]",264.5,19.704060495238032,comput,"['[10.1103/PhysRevB.104.054501]', '[10.1103/PhysRevB.104.054501]', '[10.1103/PhysRevB.104.054501]', '[10.1103/PhysRevB.104.054501]']"
NaH6,100.0,"[267.0, 228.0, 279.0, 248.0]",255.5,19.345542122153102,comput,"['[10.1103/PhysRevB.104.054501]', '[10.1103/PhysRevB.104.054501]', '[10.1103/PhysRevB.104.054501]', '[10.1103/PhysRevB.104.054501]']"
LiPH3,200.0,"[45.9, 56.3]",51.099999999999994,5.199999999999999,comput,"['[10.1038/s41524-019-0244-6]', '[10.1038/s41524-019-0244-6]']"
InHNb3,0.0,['5.99'],5.99,0.0,comput,['[10.1038/s41524-022-00817-4]']
LiH2,300.0,"[193.0, 162.0, 207.0, 177.0]",184.75,16.887495373796554,comput,"['[10.1103/PhysRevB.104.054501]', '[10.1103/PhysRevB.104.054501]', '[10.1103/PhysRevB.104.054501]', '[10.1103/PhysRevB.104.054501]']"
LiH2,150.0,[1e-05],1e-05,0.0,comput,['[10.1107/S2053229613028337]']
SH7,200.0,"[78.0, 57.0, 78.0, 58.0]",67.75,10.256095748383007,comput,"['[10.1103/PhysRevB.104.054501]', '[10.1103/PhysRevB.104.054501]', '[10.1103/PhysRevB.104.054501]', '[10.1103/PhysRevB.104.054501]']"
CuHBe3,0.0,['3.34'],3.34,0.0,comput,['[10.1038/s41524-022-00817-4]']
NbH,0.000101325,[2.4],2.4,0.0,comput,['[10.1103/PhysRevB.88.184104]']
CuHNb3,0.0,['11.27'],11.27,0.0,comput,['[10.1038/s41524-022-00817-4]']
PtH,160.0,"[3.24, 4.2, 9.7]",5.713333333333334,2.846112358209976,comput,"['[10.1088/0953-8984/24/3/035701]', '[10.1088/0953-8984/24/3/035701]', '[10.1103/PhysRevB.84.054543]']"
PtH,192.0,[7.1],7.1,0.0,comput,['[10.1103/PhysRevB.84.054543]']
PtH,130.0,"[7.32, 15.1, 7.8]",10.073333333333334,3.5597877589666616,comput,"['[10.1088/0953-8984/24/3/035701]', '[10.1103/PhysRevB.84.054543]', '[10.1088/0953-8984/24/3/035701]']"
PtH,100.0,[14.9],14.9,0.0,comput,['[10.1088/0953-8984/24/3/035701]']
PtH,200.0,"[1.42, 2.3]",1.8599999999999999,0.43999999999999995,comput,"['[10.1088/0953-8984/24/3/035701]', '[10.1088/0953-8984/24/3/035701]']"
PtH,105.0,[16.05],16.05,0.0,comput,['[10.1088/0953-8984/24/3/035701]']
PtH,140.0,"[5.6, 5.9]",5.75,0.15000000000000036,comput,"['[10.1088/0953-8984/24/3/035701]', '[10.1088/0953-8984/24/3/035701]']"
PtH,110.0,"[13.27, 11.5]",12.385,0.8849999999999998,comput,"['[10.1088/0953-8984/24/3/035701]', '[10.1088/0953-8984/24/3/035701]']"
PtH,113.0,[17.2],17.2,0.0,comput,['[10.1103/PhysRevB.84.054543]']
PtH,180.0,"[2.18, 3.1]",2.64,0.45999999999999996,comput,"['[10.1088/0953-8984/24/3/035701]', '[10.1088/0953-8984/24/3/035701]']"
PtH,85.0,[23.2],23.2,0.0,comput,['[10.1088/0953-8984/24/3/035701]']
PtH,120.0,"[10.09, 9.1]",9.594999999999999,0.4950000000000001,comput,"['[10.1088/0953-8984/24/3/035701]', '[10.1088/0953-8984/24/3/035701]']"
PtH,90.0,[20.0],20.0,0.0,comput,['[10.1088/0953-8984/24/3/035701]']
PtH,95.0,[17.7],17.7,0.0,comput,['[10.1088/0953-8984/24/3/035701]']
GaAsH6,200.0,[105.0],105.0,0.0,comput,['[10.1103/PhysRevB.100.174506]']
GaAsH6,180.0,[107.0],107.0,0.0,comput,['[10.1103/PhysRevB.100.174506]']
GaAsH6,300.0,[76.0],76.0,0.0,comput,['[10.1103/PhysRevB.100.174506]']
MgBH9,100.0,['60'],60.0,0.0,comput,['[10.1016/j.ijhydene.2022.10.232]']
MgBH9,110.0,['64'],64.0,0.0,comput,['[10.1016/j.ijhydene.2022.10.232]']
ThBH8,200.0,['146'],146.0,0.0,comput,['[10.1016/j.fmre.2022.11.010]']
AcH6,200.0,"[140.0, 110.0, 204.0, 169.0]",155.75,34.802119188348286,comput,"['[10.1103/PhysRevB.104.054501]', '[10.1103/PhysRevB.104.054501]', '[10.1103/PhysRevB.104.054501]', '[10.1103/PhysRevB.104.054501]']"
BH,100.0,[39.0],39.0,0.0,comput,"['[10.1103/PhysRevLett.110.165504,10.1039/c9cp00310j]']"
BH,200.0,[19.0],19.0,0.0,comput,"['[10.1103/PhysRevLett.110.165504,10.1039/c9cp00310j]']"
BH,175.0,[21.0],21.0,0.0,comput,"['[10.1103/PhysRevLett.110.165504,10.1039/c9cp00310j]']"
BH,150.0,[27.0],27.0,0.0,comput,"['[10.1103/PhysRevLett.110.165504,10.1039/c9cp00310j]']"
BH,250.0,[4.522],4.522,0.0,comput,"['[10.1103/PhysRevLett.110.165504,10.1039/c9cp00310j]']"
BH,125.0,[32.0],32.0,0.0,comput,"['[10.1103/PhysRevLett.110.165504,10.1039/c9cp00310j]']"
YH3,67.33041575492341,['4.855491329479769'],4.855491329479769,0.0,comput,['[10.1103/PhysRevLett.103.077002]']
YH3,36.03938730853392,['4.11943670516205e-10'],4.11943670516205e-10,0.0,comput,['[10.1103/PhysRevLett.103.077002]']
YH3,72.91028446389495,['3.583815028901732'],3.583815028901732,0.0,comput,['[10.1103/PhysRevLett.103.077002]']
YH3,43.6980306345733,['0.001'],0.001,0.0,comput,['[10.1103/PhysRevLett.103.077002]']
YH3,17.66,['38.15'],38.15,0.0,comput,['[10.1103/PhysRevLett.103.077002]']
YH3,51.903719912472646,['6.705202312138724'],6.705202312138724,0.0,comput,['[10.1103/PhysRevLett.103.077002]']
YH3,61.96936542669584,['6.24277456647399'],6.24277456647399,0.0,comput,['[10.1103/PhysRevLett.103.077002]']
YH3,23.01969365426696,['36.41618497109826'],36.41618497109826,0.0,comput,['[10.1103/PhysRevLett.103.077002]']
YH3,29.03719912472648,['8.901734104046248'],8.901734104046248,0.0,comput,['[10.1103/PhysRevLett.103.077002]']
ScH6,145.0,"[75.0, 63.0]",69.0,6.0,comput,"['[10.1103/PhysRevB.96.144108]', '[10.1103/PhysRevB.96.144108]']"
ScH6,130.0,[119.0],119.0,0.0,comput,['[10.1103/PhysRevB.96.094513]']
ScH6,300.0,"[95.03, 150.0, 118.0, 161.0, 135.0]",131.80599999999998,23.394840114862934,comput,"['[10.1103/PhysRevLett.119.107001]', '[10.1103/PhysRevB.104.054501]', '[10.1103/PhysRevB.104.054501]', '[10.1103/PhysRevB.104.054501]', '[10.1103/PhysRevB.104.054501]']"
ScH6,285.0,"[147.0, 130.0]",138.5,8.5,comput,"['[10.1103/PhysRevB.96.144108]', '[10.1103/PhysRevB.96.144108]']"
GeHNi3,0.0,['0.0'],0.0,0.0,comput,['[10.1038/s41524-022-00817-4]']
SbHY3,0.0,['2.41'],2.41,0.0,comput,['[10.1038/s41524-022-00817-4]']
AuHLi3,0.0,['0.56'],0.56,0.0,comput,['[10.1038/s41524-022-00817-4]']
N4H,68.0,['15.672689675658017'],15.672689675658017,0.0,comput,['[10.1021/acsami.2c16293]']
N4H,100.0,['20.00145717913018'],20.00145717913018,0.0,comput,['[10.1021/acsami.2c16293]']
N4H,70.0,['36.8924795256058'],36.8924795256058,0.0,comput,['[10.1021/acsami.2c16293]']
N4H,72.0,['39.85371266278316'],39.85371266278316,0.0,comput,['[10.1021/acsami.2c16293]']
N4H,74.0,['37.52462216980784'],37.52462216980784,0.0,comput,['[10.1021/acsami.2c16293]']
N4H,75.0,['37.12726388147377'],37.12726388147377,0.0,comput,['[10.1021/acsami.2c16293]']
N4H,76.0,['34.652112956042195'],34.652112956042195,0.0,comput,['[10.1021/acsami.2c16293]']
N4H,78.0,['26.861680087558135'],26.861680087558135,0.0,comput,['[10.1021/acsami.2c16293]']
N4H,80.0,['30.922648785610725'],30.922648785610725,0.0,comput,['[10.1021/acsami.2c16293]']
YMgH2,100.0,[2.0],2.0,0.0,comput,['[10.1002/adts.202100364]']
LiYH10,200.0,['72'],72.0,0.0,comput,['[10.1039/D2CP00059H]']
LiYH10,300.0,['42'],42.0,0.0,comput,['[10.1039/D2CP00059H]']
YCa3H24,200.0,['202'],202.0,0.0,comput,['[10.1103/PhysRevB.106.014521]']
CeBH8,110.0,['91'],91.0,0.0,comput,['[10.1016/j.fmre.2022.11.010]']
AgHTa3,0.0,['5.94'],5.94,0.0,comput,['[10.1038/s41524-022-00817-4]']
BaC3H12,100.0,[38.70431893687707],38.70431893687707,0.0,comput,['[10.1021/acsaelm.1c00617]']
BaC3H12,40.0,[31.561461794019927],31.561461794019927,0.0,comput,['[10.1021/acsaelm.1c00617]']
BaC3H12,10.0,[10.46511627906976],10.46511627906976,0.0,comput,['[10.1021/acsaelm.1c00617]']
BaC3H12,80.0,[35.38205980066445],35.38205980066445,0.0,comput,['[10.1021/acsaelm.1c00617]']
BaC3H12,50.0,[28.239202657807304],28.239202657807304,0.0,comput,['[10.1021/acsaelm.1c00617]']
BaC3H12,20.0,[24.086378737541523],24.086378737541523,0.0,comput,['[10.1021/acsaelm.1c00617]']
BaC3H12,90.0,[43.52159468438538],43.52159468438538,0.0,comput,['[10.1021/acsaelm.1c00617]']
BaC3H12,60.0,[30.897009966777404],30.897009966777404,0.0,comput,['[10.1021/acsaelm.1c00617]']
BaC3H12,30.0,[24.086378737541523],24.086378737541523,0.0,comput,['[10.1021/acsaelm.1c00617]']
LaH,50.0,['0.0014232814071265631'],0.0014232814071265631,0.0,comput,['[10.1016/j.rinp.2022.106060]']
TlHTi3,0.0,['5.08'],5.08,0.0,comput,['[10.1038/s41524-022-00817-4]']
AcH11,100.0,"[23.0, 14.0, 20.0, 13.0]",17.5,4.153311931459037,comput,"['[10.1103/PhysRevB.104.054501]', '[10.1103/PhysRevB.104.054501]', '[10.1103/PhysRevB.104.054501]', '[10.1103/PhysRevB.104.054501]']"
Li3MgH16,300.0,[212.0],212.0,0.0,comput,['[10.1103/PhysRevLett.123.097001]']
CrHRh3,0.0,['2.74'],2.74,0.0,comput,['[10.1038/s41524-022-00817-4]']
MgH6,400.0,[271.0],271.0,0.0,comput,['[10.1039/C5RA11459D]']
MgH6,300.0,"[284.0, 248.0, 271.0, 231.0, 263.0]",259.4,18.380424369420854,comput,"['[10.1103/PhysRevB.104.054501]', '[10.1103/PhysRevB.104.054501]', '[10.1103/PhysRevB.104.054501]', '[10.1103/PhysRevB.104.054501]', '[10.1039/C5RA11459D]']"
MgH6,350.0,[260.0],260.0,0.0,comput,['[10.1039/C5RA11459D]']
SbHSc3,0.0,['1.91'],1.91,0.0,comput,['[10.1038/s41524-022-00817-4]']
IrHFe3,0.0,['2.55'],2.55,0.0,comput,['[10.1038/s41524-022-00817-4]']
MgH14,200.0,"[132.0, 106.0, 134.0, 112.0]",121.0,12.206555615733702,comput,"['[10.1103/PhysRevB.104.054501]', '[10.1103/PhysRevB.104.054501]', '[10.1103/PhysRevB.104.054501]', '[10.1103/PhysRevB.104.054501]']"
TeHSc3,0.0,['1.91'],1.91,0.0,comput,['[10.1038/s41524-022-00817-4]']
TaHRh3,0.0,['0.0'],0.0,0.0,comput,['[10.1038/s41524-022-00817-4]']
LiH8,200.0,[37.0],37.0,0.0,comput,['[10.1107/S2053229613028337]']
LiH8,100.0,[31.04],31.04,0.0,comput,['[10.1107/S2053229613028337]']
LiH8,150.0,[35.0],35.0,0.0,comput,['[10.1107/S2053229613028337]']
Ca2B2H13,200.0,[62.0],62.0,0.0,comput,['[10.1103/PhysRevB.102.014516]']
Ca2B2H13,300.0,[89.0],89.0,0.0,comput,['[10.1103/PhysRevB.102.014516]']
C3SH35,300.0,['156'],156.0,0.0,comput,['[10.1103/PhysRevB.105.134501]']
PbHRh3,0.0,['0.08'],0.08,0.0,comput,['[10.1038/s41524-022-00817-4]']
CaBH6,100.0,"[48.0, 114.0]",81.0,33.0,comput,"['[10.1103/PhysRevB.104.174106]', '[10.1103/PhysRevB.102.014516]']"
CaBH6,200.0,"[76.0, 67.0, 117.0]",86.66666666666667,21.761331658599286,comput,"['[10.1103/PhysRevB.104.174106]', '[10.1103/PhysRevB.104.174106]', '[10.1103/PhysRevB.102.014516]']"
CaBH6,300.0,"[83.0, 84.0, 119.0]",95.33333333333333,16.73983937265296,comput,"['[10.1103/PhysRevB.104.174106]', '[10.1103/PhysRevB.104.174106]', '[10.1103/PhysRevB.102.014516]']"
CaBH6,50.0,[46.0],46.0,0.0,comput,['[10.1103/PhysRevB.104.174106]']
CaBH6,250.0,[80.0],80.0,0.0,comput,['[10.1103/PhysRevB.104.174106]']
MgScH6,200.0,[23.34],23.34,0.0,comput,['[arXiv:2109.07051v1]']
LiSeH6,200.0,['86'],86.0,0.0,comput,['[10.1039/D1CP04963A]']
LiSeH6,250.0,['111'],111.0,0.0,comput,['[10.1039/D1CP04963A]']
LiSeH6,300.0,['100'],100.0,0.0,comput,['[10.1039/D1CP04963A]']
CaH15,200.0,['189'],189.0,0.0,comput,['[10.1007/s11467-022-1182-1]']
CaH15,250.0,['184'],184.0,0.0,comput,['[10.1007/s11467-022-1182-1]']
CaH15,300.0,['187'],187.0,0.0,comput,['[10.1007/s11467-022-1182-1]']
CaH15,500.0,"[160.0, 120.0, 167.0, 134.0]",145.25,19.070592544543548,comput,"['[10.1103/PhysRevB.104.054501]', '[10.1103/PhysRevB.104.054501]', '[10.1103/PhysRevB.104.054501]', '[10.1103/PhysRevB.104.054501]']"
MgH2,180.0,[23.0],23.0,0.0,comput,['[10.1103/PhysRevB.87.054107]']
TiPH5,250.0,['126.06'],126.06,0.0,comput,['[10.1016/j.physleta.2019.126189]']
MgH4,100.0,[37.0],37.0,0.0,comput,['[10.1103/PhysRevB.87.054107]']
MgH4,300.0,"[81.0, 53.0, 84.0, 59.0]",69.25,13.460590625971804,comput,"['[10.1103/PhysRevB.104.054501]', '[10.1103/PhysRevB.104.054501]', '[10.1103/PhysRevB.104.054501]', '[10.1103/PhysRevB.104.054501]']"
MgH4,200.0,"[88.0, 63.0, 94.0, 73.0]",79.5,12.216791722870616,comput,"['[10.1103/PhysRevB.104.054501]', '[10.1103/PhysRevB.104.054501]', '[10.1103/PhysRevB.104.054501]', '[10.1103/PhysRevB.104.054501]']"
LaH5,100.0,"[55.0, 37.0, 58.0, 40.0]",47.5,9.12414379544733,comput,"['[10.1103/PhysRevB.104.054501]', '[10.1103/PhysRevB.104.054501]', '[10.1103/PhysRevB.104.054501]', '[10.1103/PhysRevB.104.054501]']"
NbH4,300.0,[47.0],47.0,0.0,comput,['[10.1103/PhysRevB.88.184104]']
KYH8,200.0,['111.3'],111.3,0.0,comput,['[10.1016/j.physleta.2021.127750]']
KYH8,250.0,['122.0'],122.0,0.0,comput,['[10.1016/j.physleta.2021.127750]']
KYH8,300.0,['163.7'],163.7,0.0,comput,['[10.1016/j.physleta.2021.127750]']
CuHTi3,0.0,['10.57'],10.57,0.0,comput,['[10.1038/s41524-022-00817-4]']
PtHTa3,0.0,['8.08'],8.08,0.0,comput,['[10.1038/s41524-022-00817-4]']
XeH,200.0,[17.0],17.0,0.0,comput,['[10.1063/1.4931931]']
XeH,100.0,[29.0],29.0,0.0,comput,['[10.1063/1.4931931]']
XeH,300.0,[13.0],13.0,0.0,comput,['[10.1063/1.4931931]']
SeH6,200.0,[28.0],28.0,0.0,comput,['[10.1002/pssb.201800224]']
SeH6,265.0,[87.0],87.0,0.0,comput,['[10.1002/pssb.201800224]']
SeH6,300.0,"[56.0, 26.0]",41.0,15.0,comput,"['[10.1002/pssb.201800224]', '[10.1002/pssb.201800224]']"
SeH6,270.0,[86.0],86.0,0.0,comput,['[10.1002/pssb.201800224]']
SeH6,150.0,[39.0],39.0,0.0,comput,['[10.1002/pssb.201800224]']
MgH10,500.0,"[250.0, 209.0, 270.0, 232.0]",240.25,22.498611068241523,comput,"['[10.1103/PhysRevB.104.054501]', '[10.1103/PhysRevB.104.054501]', '[10.1103/PhysRevB.104.054501]', '[10.1103/PhysRevB.104.054501]']"
KH30,500.0,['243'],243.0,0.0,comput,['[10.1021/acs.inorgchem.2c02686]']
Ge3H11,320.0,"[35.0, 26.0]",30.5,4.5,comput,"['[10.1103/PhysRevB.95.134506]', '[10.1103/PhysRevB.95.134506]']"
Ge3H11,300.0,"[38.0, 29.0]",33.5,4.5,comput,"['[10.1103/PhysRevB.95.134506]', '[10.1103/PhysRevB.95.134506]']"
Ge3H11,285.0,"[43.0, 34.0]",38.5,4.5,comput,"['[10.1103/PhysRevB.95.134506]', '[10.1103/PhysRevB.95.134506]']"
LaBH8,100.0,"[96.0, 84.0, 32.0]",70.66666666666667,27.776888874666213,comput,"['10.1103/PhysRevB.104.134501', '10.1103/PhysRevB.104.134501', '[10.1103/PhysRevB.104.L020511]']"
LaBH8,200.0,"[58.0, 45.0]",51.5,6.5,comput,"['10.1103/PhysRevB.104.134501', '10.1103/PhysRevB.104.134501']"
LaBH8,75.0,[96.0],96.0,0.0,comput,['[10.1103/PhysRevB.104.L020511]']
LaBH8,50.0,"[108.0, 102.0, 138.0, 126.0, 154.0, 122.0]",125.0,17.502380790433435,comput,"['10.1103/PhysRevB.104.134501', '10.1103/PhysRevB.104.134501', '10.1103/PhysRevB.104.134501', '10.1103/PhysRevB.104.134501', '10.1103/PhysRevB.104.134501', '[10.1103/PhysRevB.104.L020511]']"
LaBH8,55.0,"[115.0, 107.0, 139.0, 127.0, 156.0]",128.8,17.39425192412712,comput,"['10.1103/PhysRevB.104.134501', '10.1103/PhysRevB.104.134501', '10.1103/PhysRevB.104.134501', '10.1103/PhysRevB.104.134501', '10.1103/PhysRevB.104.134501']"
VH3,200.0,"['2.455', 4.59]",3.5225,1.0675,comput,"['[10.1016/j.physb.2022.414603]', '[10.1021/acs.inorgchem.7b01686]']"
VH3,250.0,['1.887'],1.887,0.0,comput,['[10.1016/j.physb.2022.414603]']
VH3,150.0,['3.953'],3.953,0.0,comput,['[10.1016/j.physb.2022.414603]']
AsHNb3,0.0,['8.59'],8.59,0.0,comput,['[10.1038/s41524-022-00817-4]']
TlHRh3,0.0,['0.68'],0.68,0.0,comput,['[10.1038/s41524-022-00817-4]']
H3SXe,240.0,['89.0'],89.0,0.0,comput,['[10.1007/s11467-018-0818-7]']
TiH2,0.0,[6.7],6.7,0.0,comput,['[10.1038/srep28102]']
TiH2,50.0,"[0.00180105083, 0.00180105083]",0.00180105083,0.0,comput,"['[10.1103/PhysRevB.101.134108]', '[10.1103/PhysRevB.101.134108]']"
TiH2,250.0,"[5.8, 2.4]",4.1,1.7,comput,"['[10.1103/PhysRevB.101.134108]', '[10.1103/PhysRevB.101.134108]']"
ScHZr3,0.0,['9.65'],9.65,0.0,comput,['[10.1038/s41524-022-00817-4]']
ThBeH8,50.0,['53'],53.0,0.0,comput,['[10.1016/j.fmre.2022.11.010]']
ThBeH8,100.0,['27'],27.0,0.0,comput,['[10.1016/j.fmre.2022.11.010]']
ThBeH8,7.0,['115'],115.0,0.0,comput,['[10.1016/j.fmre.2022.11.010]']
H2I,100.0,"[5.3, 7.8]",6.55,1.25,comput,"['[10.1039/c5cp05218a]', '[10.1021/acs.jpclett.5b01839]']"
H2I,260.0,[30.82],30.82,0.0,comput,['[10.1039/c5cp05218a]']
H2I,200.0,[3.67],3.67,0.0,comput,['[10.1039/c5cp05218a]']
H2I,300.0,[25.09],25.09,0.0,comput,['[10.1039/c5cp05218a]']
H2I,240.0,"[3.77, 33.05]",18.41,14.639999999999999,comput,"['[10.1039/c5cp05218a]', '[10.1039/c5cp05218a]']"
H2I,150.0,[4.32],4.32,0.0,comput,['[10.1039/c5cp05218a]']
Mg2H5,200.0,"[39.0, 22.0, 39.0, 24.0]",31.0,8.031189202104505,comput,"['[10.1103/PhysRevB.104.054501]', '[10.1103/PhysRevB.104.054501]', '[10.1103/PhysRevB.104.054501]', '[10.1103/PhysRevB.104.054501]']"
YCeH8,100.0,"['4.7', 4.8]",4.75,0.04999999999999982,comput,"['[10.1016/j.mtphys.2022.100873]', '[10.1016/j.mtphys.2022.100873]']"
CrH3,120.0,[29.5],29.5,0.0,comput,['[10.1038/srep17764]']
CrH3,81.0,[37.1],37.1,0.0,comput,['[10.1038/srep17764]']
CrH3,160.0,[28.2],28.2,0.0,comput,['[10.1038/srep17764]']
CrH3,200.0,[27.2],27.2,0.0,comput,['[10.1038/srep17764]']
CaHPd3,0.0,['0.29'],0.29,0.0,comput,['[10.1038/s41524-022-00817-4]']
ZnHTi3,0.0,['3.42'],3.42,0.0,comput,['[10.1038/s41524-022-00817-4]']
ZnHLi3,0.0,['3.63'],3.63,0.0,comput,['[10.1038/s41524-022-00817-4]']
H3S,130.0,[166.0],166.0,0.0,comput,['[10.1038/srep06968]']
H3S,200.0,[191.0],191.0,0.0,comput,['[10.1038/srep06968]']
H3S,300.0,['179.0'],179.0,0.0,comput,['[10.1038/srep06968]']
H3S,250.0,['184.0'],184.0,0.0,comput,['[10.1038/srep06968]']
LaH10,300.0,"['215', '196']",205.5,9.5,comput,"['10.1073/pnas.1704505114', '10.1073/pnas.1704505114']"
LaH10,210.0,"['238', '219']",228.5,9.5,comput,"['10.1073/pnas.1704505114', '10.1073/pnas.1704505114']"
LaH10,350.0,"[248.7, 231.0, 175.5, 184.0, 122.0, 136.0]",182.86666666666667,45.839635930297504,comput,"['[10.1103/PhysRevB.104.174506]', '[10.1103/PhysRevB.104.174506]', '[10.1103/PhysRevB.104.174506]', '[10.1103/PhysRevB.104.174506]', '[10.1103/PhysRevB.104.174506]', '[10.1103/PhysRevB.104.174506]']"
LaH10,250.0,"['232', '212', 223.9]",222.63333333333333,8.213944782434861,comput,"['10.1073/pnas.1704505114', '10.1073/pnas.1704505114', '[10.1103/PhysRevB.102.144524]']"
YH9,132.51833740831296,['242.01183431952663'],242.01183431952663,0.0,expt,"['[10.1038/s41467-021-25372-2,10.1103/PhysRevLett.119.107001]']"
YH9,137.5305623471883,['239.94082840236686'],239.94082840236686,0.0,expt,"['[10.1038/s41467-021-25372-2,10.1103/PhysRevLett.119.107001]']"
YH9,140.58679706601467,['238.95463510848126'],238.95463510848126,0.0,expt,"['[10.1038/s41467-021-25372-2,10.1103/PhysRevLett.119.107001]']"
YH9,109.90220048899756,['228.99408284023667'],228.99408284023667,0.0,expt,"['[10.1038/s41467-021-25372-2,10.1103/PhysRevLett.119.107001]']"
YH9,143.52078239608804,['236.98224852071007'],236.98224852071007,0.0,expt,"['[10.1038/s41467-021-25372-2,10.1103/PhysRevLett.119.107001]']"
